Repository: Dicklesworthstone/frankensim

<div align="center">
</div>

# FrankenSim

<div align="center">
</div>

FrankenSim is an active Rust source workspace for deterministic geometry, certified numerics, meshing, execution, evidence, and design-ledger infrastructure for simulation and design optimization.

The tree contains 184 `fs-*` crate directories: 164 in the native Cargo workspace
and 20 standalone workspaces listed below. They include numerical kernels,
geometry representations, meshing, physics, solvers, adjoints, optimization,
imaging, evidence, packaging and ledger implementations, together with their
contracts and tests.

The inventory numbers in this README are derived from the root workspace
manifest, each crate's declared layer metadata, and the portable tracked-input
registry in [`doc-facts-inventory.json`](doc-facts-inventory.json) by
`cargo run -p xtask -- check-docs`. The inventory includes committed paths;
the check also checks their presence in the current index. Staged removals can
therefore block this check until their inventory change lands. An RCH or archive source snapshot
without `.git` validates the same checked path set instead of counting arbitrary
filesystem dirt. Untracked files are deliberately excluded. The layer row
inventories declarations and is not, by itself, proof that every dependency
edge is valid.

<!-- BEGIN GENERATED FRANKENSIM DOC FACTS -->
| Derived repository fact | Value |
|-------------------------|-------|
| Native workspace `fs-*` crates | 164 |

# FrankenSim material seed data v1

This directory retains the human-reviewable source inputs compiled by
`xtask matdb-pack`. Generated binary packs are deliberately not committed:
the compiler must reproduce them from the pinned manifest and source record.

## Mineral processing

The matched NBS **calcite** profile adds five original reference facts and now
runs with the existing calcium, carbonate, sulfate, gypsum and water profiles
in a finite shared-calcium equilibrium. The reusable salt-assemblage owner
recomputes pH and every phase at one common final state, preserving separate
Ca/C/S accounts. The runnable example shows acid dissolving limestone while
additional gypsum forms, without spending the same calcium twice. Seven new
owner tests and five actual-source integration tests pass alongside the existing
salt regressions. See [finite limestone dissolution and gypsum formation](MINING_LIMESTONE_SULFATE.md)
for data, source identities, commands and the selected ideal-model limits.

Three matched NBS packs add **silver sulfide, thiosulfate and thiocyanate**,
with fourteen literal reference facts. The finite-inventory consumer now shares
cyanide and dissolved oxygen between gold and silver leaching and explicitly
accounts for sulfur converting free cyanide into thiocyanate. Source phases,
reaction extents and stage ordering remain explicit. See
[silver-sulfide leaching and sulfur cyanide demand](MINING_SULFUR_CYANIDE.md).

Five matched NBS source packs add **kaolinite, free Al3+, a formal silicic-acid
component, gibbsite and CuO**. Conserved clay dissolution and aluminum hydrolysis
now run with copper leaching through a finite, shared-acid inventory. Required
phase and formula-unit selectors preserve source identity; prescribed extents
remain separate from kinetics and pH. See [clay acid demand and staged aluminum
precipitation](MINING_CLAY_ACID_DEMAND.md).

The existing selection-breakage population balance now supports bounded
**grind-to-spec inversion** from an actual feed PSD. It retains original source-bin
targets, forward solutions, explicit work budgets and nominal time brackets.
Optional declared constant net power and batch mass give batch energy without
inferring a power law. See [the Austin grinding guide](MINING_AUSTIN_GRINDING.md#grind-to-a-specified-source-bin-fraction).

The [ball-mill kinetics guide](MINING_AUSTIN_GRINDING.md) adds three
experimental Assiros quartz calibrations with 24 claims for selection
frequencies, daughter distributions and the exact source size grid. They drive
the existing batch population balance under the original mill and charge
conditions, preserving unresolved fines and the source-reported PSD mismatch.

The [pyrrhotite guide](MINING_PYRRHOTITE.md) adds three matched NBS material
profiles and four conserved endpoints for FeS/Fe7S8 oxidation and ferric attack.
Finite oxidant inventories, direct proton production, standard reaction heat
and Gibbs sums retain the original mineral phase and formula-unit basis.

The [nonideal residence guide](MINING_NONIDEAL_RESIDENCE.md) adds unequal
active/stagnant tank volumes, explicit bypass and exchange during flow stops.
Its callable forward model independently accounts for outlet and retained
material through feed pulses, shutdowns, restarts and flushing.

The [sulfite-treatment guide](MINING_SULFITE_TREATMENT.md) adds four matched
NBS source profiles and seven conserved endpoints for reagent preparation,

File: data/matdb/seed-v1/covestro-makrolon-2405/properties.tsv
frankensim.matdb-source.v1
observation	covestro-makrolon-2405	Makrolon 2405 injection-molded test specimens	Covestro Makrolon 2405 product data, typical values and processing conditions	This pack retains three attributed producer facts for the named Makrolon 2405 low-viscosity, easy-release polycarbonate injection-molding grade. The source gives typical, nonbinding values that may vary with mold/die, processing, and coloring/pigmentation. Mechanical data are explicitly at 23 C and 50 percent relative humidity; through-plane conductivity is explicitly at 23 C and 50 percent relative humidity. Density appears in the source's Other properties (23 C) section, which supplies a shared 23 C (296.15 K) context, but its row has no individual test-condition entry, so no row-specific density condition beyond that section heading is asserted. The source states injection-molding specimen conditions of 280 C melt, 80 C mold, and 200 mm/s injection velocity, but these processing recommendations do not establish every specimen's realized history. Exact pressure, specimen form, and most orientation details are unstated. The source publishes no specific heat capacity, so this pack cannot support a transient-heat claim. CLTE parallel and normal values are retained as observations over the stated interval without inferring a mean or instantaneous convention. This pack does not claim a temperature-dependent law, creep law, melting point, design allowable, or physical validation.
observation	density	Makrolon 2405 injection-molded test specimens	Covestro product data, Other properties (23 C), Density, ISO 1183-1	The producer lists density 1200 kg/m3 under an Other properties (23 C) section, with a blank row-level test-condition cell. The section heading supplies a shared source-temperature context of 23 C (296.15 K), while the row-level test-condition cell is blank; source pressure, specimen form, conditioning, relative humidity, and uncertainty remain unstated.
observation	tensile-modulus	Makrolon 2405 injection-molded test specimens	Covestro product data, Mechanical properties (23 C; 50 percent r. h.), Tensile Modulus, ISO 527-1,-2	The producer lists tensile modulus 2400 MPa at 1 mm/min, retained as 2.4e9 Pa. The source gives 23 C and 50 percent relative humidity for the mechanical table. Test pressure, specimen form, orientation, and uncertainty are unstated; this remains tensile modulus and is not promoted to isotropic Young modulus.
observation	thermal-conductivity-through-plane	Makrolon 2405 injection-molded test specimens	Covestro product data, Thermal properties, Thermal Conductivity through-plane, ISO 8302	The producer lists through-plane thermal conductivity 0.2 W/(m K) at 23 C and 50 percent relative humidity. The source does not state test pressure, specimen form, or uncertainty; through-plane is the retained measured direction.
observation	coefficient-linear-thermal-expansion-parallel	Makrolon 2405 injection-molded test specimens	Covestro product data, Thermal properties, CLTE parallel, ISO 11359-1,-2	The producer lists CLTE parallel 0.65e-4/K over 23–55 C. The source does not state a mean or instantaneous convention, so this remains an observation only and is not admitted as a scalar or expansion law.
observation	coefficient-linear-thermal-expansion-normal	Makrolon 2405 injection-molded test specimens	Covestro product data, Thermal properties, CLTE normal, ISO 11359-1,-2	The producer lists CLTE normal 0.65e-4/K over 23–55 C. The source does not state a mean or instantaneous convention, so this remains an observation only and is not admitted as a scalar or expansion law.
observation	specific-heat-capacity	Makrolon 2405 injection-molded test specimens	Covestro Makrolon 2405 product data, thermal properties	No specific heat capacity row is published for the exact Makrolon 2405 grade on this source page; no generic polycarbonate value is substituted. A transient heat consumer must refuse this pack unless an independently sourced Cp claim is supplied.
scalar	density	covestro-makrolon-2405	density	1200	kg/m3	constant
uncertainty	density	unstated	-	-	-	-
validity	density	source_grade_makrolon_2405	1	1	1
validity	density	source_temperature_known	1	1	1
validity	density	source_relative_humidity_known	0	0	1
validity	density	source_pressure_known	0	0	1
validity	density	source_specimen_form_known	0	0	1
validity	density	source_specimen_orientation_known	0	0	1
validity	density	temperature	296.15	296.15	K
scalar	tensile-modulus	covestro-makrolon-2405	tensile_modulus	2.4e9	Pa	constant
uncertainty	tensile-modulus	unstated	-	-	-	-
validity	tensile-modulus	source_grade_makrolon_2405	1	1	1
validity	tensile-modulus	source_temperature_known	1	1	1
validity	tensile-modulus	source_relative_humidity_known	1	1	1
validity	tensile-modulus	source_pressure_known	0	0	1
validity	tensile-modulus	source_specimen_form_known	0	0	1
validity	tensile-modulus	source_specimen_orientation_known	0	0	1
validity	tensile-modulus	source_test_speed_known	1	1	1
validity	tensile-modulus	temperature	296.15	296.15	K
validity	tensile-modulus	relative_humidity	0.5	0.5	1
validity	tensile-modulus	test_speed	1.6666666666666667e-5	1.6666666666666667e-5	m/s
scalar	thermal-conductivity	covestro-makrolon-2405	thermal_conductivity	0.2	W/m/K	constant
uncertainty	thermal-conductivity	unstated	-	-	-	-
validity	thermal-conductivity	source_grade_makrolon_2405	1	1	1
validity	thermal-conductivity	source_temperature_known	1	1	1
validity	thermal-conductivity	source_relative_humidity_known	1	1	1
validity	thermal-conductivity	source_pressure_known	0	0	1
validity	thermal-conductivity	source_specimen_form_known	0	0	1
validity	thermal-conductivity	source_specimen_orientation_known	1	1	1
validity	thermal-conductivity	temperature	296.15	296.15	K
validity	thermal-conductivity	relative_humidity	0.5	0.5	1
validity	thermal-conductivity	through_plane	1	1	1
