Repository: Dicklesworthstone/frankensim

<div align="center">
</div>

# FrankenSim

<div align="center">
</div>

FrankenSim is an active Rust source workspace for deterministic geometry, certified numerics, meshing, execution, evidence, and design-ledger infrastructure for simulation and design optimization.

The tree contains 184 `fs-*` crate directories: 164 in the native Cargo workspace
and 20 standalone workspaces listed below. They include numerical kernels,
geometry representations, meshing, physics, solvers, adjoints, optimization,
imaging, evidence, packaging and ledger implementations, together with their
contracts and tests.

The inventory numbers in this README are derived from the root workspace
manifest, each crate's declared layer metadata, and the portable tracked-input
registry in [`doc-facts-inventory.json`](doc-facts-inventory.json) by
`cargo run -p xtask -- check-docs`. The inventory includes committed paths;
the check also checks their presence in the current index. Staged removals can
therefore block this check until their inventory change lands. An RCH or archive source snapshot
without `.git` validates the same checked path set instead of counting arbitrary
filesystem dirt. Untracked files are deliberately excluded. The layer row
inventories declarations and is not, by itself, proof that every dependency
edge is valid.

<!-- BEGIN GENERATED FRANKENSIM DOC FACTS -->
| Derived repository fact | Value |
|-------------------------|-------|
| Native workspace `fs-*` crates | 164 |

# FrankenSim material seed data v1

This directory retains the human-reviewable source inputs compiled by
`xtask matdb-pack`. Generated binary packs are deliberately not committed:
the compiler must reproduce them from the pinned manifest and source record.

## Mineral processing

The matched NBS **calcite** profile adds five original reference facts and now
runs with the existing calcium, carbonate, sulfate, gypsum and water profiles
in a finite shared-calcium equilibrium. The reusable salt-assemblage owner
recomputes pH and every phase at one common final state, preserving separate
Ca/C/S accounts. The runnable example shows acid dissolving limestone while
additional gypsum forms, without spending the same calcium twice. Seven new
owner tests and five actual-source integration tests pass alongside the existing
salt regressions. See [finite limestone dissolution and gypsum formation](MINING_LIMESTONE_SULFATE.md)
for data, source identities, commands and the selected ideal-model limits.

Three matched NBS packs add **silver sulfide, thiosulfate and thiocyanate**,
with fourteen literal reference facts. The finite-inventory consumer now shares
cyanide and dissolved oxygen between gold and silver leaching and explicitly
accounts for sulfur converting free cyanide into thiocyanate. Source phases,
reaction extents and stage ordering remain explicit. See
[silver-sulfide leaching and sulfur cyanide demand](MINING_SULFUR_CYANIDE.md).

Five matched NBS source packs add **kaolinite, free Al3+, a formal silicic-acid
component, gibbsite and CuO**. Conserved clay dissolution and aluminum hydrolysis
now run with copper leaching through a finite, shared-acid inventory. Required
phase and formula-unit selectors preserve source identity; prescribed extents
remain separate from kinetics and pH. See [clay acid demand and staged aluminum
precipitation](MINING_CLAY_ACID_DEMAND.md).

The existing selection-breakage population balance now supports bounded
**grind-to-spec inversion** from an actual feed PSD. It retains original source-bin
targets, forward solutions, explicit work budgets and nominal time brackets.
Optional declared constant net power and batch mass give batch energy without
inferring a power law. See [the Austin grinding guide](MINING_AUSTIN_GRINDING.md#grind-to-a-specified-source-bin-fraction).

The [ball-mill kinetics guide](MINING_AUSTIN_GRINDING.md) adds three
experimental Assiros quartz calibrations with 24 claims for selection
frequencies, daughter distributions and the exact source size grid. They drive
the existing batch population balance under the original mill and charge
conditions, preserving unresolved fines and the source-reported PSD mismatch.

The [pyrrhotite guide](MINING_PYRRHOTITE.md) adds three matched NBS material
profiles and four conserved endpoints for FeS/Fe7S8 oxidation and ferric attack.
Finite oxidant inventories, direct proton production, standard reaction heat
and Gibbs sums retain the original mineral phase and formula-unit basis.

The [nonideal residence guide](MINING_NONIDEAL_RESIDENCE.md) adds unequal
active/stagnant tank volumes, explicit bypass and exchange during flow stops.
Its callable forward model independently accounts for outlet and retained
material through feed pulses, shutdowns, restarts and flushing.

The [sulfite-treatment guide](MINING_SULFITE_TREATMENT.md) adds four matched
NBS source profiles and seven conserved endpoints for reagent preparation,

File: data/matdb/seed-v1/ensinger-tecafine-pe300-natural-2017/properties.tsv
frankensim.matdb-source.v1
observation	stock-shapes-2017-aa	Ensinger-TECAFINE-PE300-natural-white-opaque-PE-HD-stock-shapes-2017-AA	Ensinger product comparison guideline values; tensile modulus, yield strength and yield elongation reference DIN EN ISO 527-1	Named heat-stabilized natural PE-HD stock shapes (rods, plates, tubes), not generic polyethylene or a purchased batch. The sheet is internally dated 2017/11/23 version AA despite the download filename containing 202512. Density 0.96 g/cm3 is converted to 960 kg/m3; tensile modulus 1100 MPa and yield strength 23 MPa are converted to Pa; yield elongation 9 percent is converted to strain 0.09. These are typical comparison guidelines, not guaranteed bounds, individual measurements or design allowables. Test temperature, humidity conditioning, rate, direction, stock dimensions, extrusion/molding schedule, crystallinity, additive composition and lot are unstated. Unknown flags acknowledge missing metadata and do not mean zero temperature or zero rate. Dimensional and orientation effects are explicitly acknowledged by the manufacturer. No isotropic Young modulus, Poisson ratio, creep, frequency-independent dynamic law, thermal conductivity or heat capacity is supplied. The printed CLTE 18e-5/K has no temperature interval or mean/instantaneous convention and is retained only in this observation, not a thermal-expansion law. Service limits -50 to +80 C do not qualify any property over that interval. These four facts alone do not complete P01 or qualify the P11 thermal or elastic solver journey.
scalar	density	stock-shapes-2017-aa	density	960	kg/m3	constant
uncertainty	density	unstated	-	-	-	-
validity	density	source_grade_tecafine_pe300_natural_2017	1	1	1
validity	density	source_test_temperature_known	0	0	1
validity	density	source_processing_condition_known	0	0	1
validity	density	source_test_rate_known	0	0	1
scalar	tensile-modulus	stock-shapes-2017-aa	tensile_modulus	1100000000	Pa	constant
uncertainty	tensile-modulus	unstated	-	-	-	-
validity	tensile-modulus	source_grade_tecafine_pe300_natural_2017	1	1	1
validity	tensile-modulus	source_test_temperature_known	0	0	1
validity	tensile-modulus	source_processing_condition_known	0	0	1
validity	tensile-modulus	source_test_rate_known	0	0	1
scalar	tensile-yield-strength	stock-shapes-2017-aa	tensile_yield_strength	23000000	Pa	constant
uncertainty	tensile-yield-strength	unstated	-	-	-	-
validity	tensile-yield-strength	source_grade_tecafine_pe300_natural_2017	1	1	1
validity	tensile-yield-strength	source_test_temperature_known	0	0	1
validity	tensile-yield-strength	source_processing_condition_known	0	0	1
validity	tensile-yield-strength	source_test_rate_known	0	0	1
scalar	tensile-yield-strain	stock-shapes-2017-aa	tensile_yield_strain	9	%	constant
uncertainty	tensile-yield-strain	unstated	-	-	-	-
validity	tensile-yield-strain	source_grade_tecafine_pe300_natural_2017	1	1	1
validity	tensile-yield-strain	source_test_temperature_known	0	0	1
validity	tensile-yield-strain	source_processing_condition_known	0	0	1
validity	tensile-yield-strain	source_test_rate_known	0	0	1
