Repository: Dicklesworthstone/frankensim

<div align="center">
</div>

# FrankenSim

<div align="center">
</div>

FrankenSim is an active Rust source workspace for deterministic geometry, certified numerics, meshing, execution, evidence, and design-ledger infrastructure for simulation and design optimization.

The tree contains 184 `fs-*` crate directories: 164 in the native Cargo workspace
and 20 standalone workspaces listed below. They include numerical kernels,
geometry representations, meshing, physics, solvers, adjoints, optimization,
imaging, evidence, packaging and ledger implementations, together with their
contracts and tests.

The inventory numbers in this README are derived from the root workspace
manifest, each crate's declared layer metadata, and the portable tracked-input
registry in [`doc-facts-inventory.json`](doc-facts-inventory.json) by
`cargo run -p xtask -- check-docs`. The inventory includes committed paths;
the check also checks their presence in the current index. Staged removals can
therefore block this check until their inventory change lands. An RCH or archive source snapshot
without `.git` validates the same checked path set instead of counting arbitrary
filesystem dirt. Untracked files are deliberately excluded. The layer row
inventories declarations and is not, by itself, proof that every dependency
edge is valid.

<!-- BEGIN GENERATED FRANKENSIM DOC FACTS -->
| Derived repository fact | Value |
|-------------------------|-------|
| Native workspace `fs-*` crates | 164 |

# FrankenSim material seed data v1

This directory retains the human-reviewable source inputs compiled by
`xtask matdb-pack`. Generated binary packs are deliberately not committed:
the compiler must reproduce them from the pinned manifest and source record.

## Mineral processing

The matched NBS **calcite** profile adds five original reference facts and now
runs with the existing calcium, carbonate, sulfate, gypsum and water profiles
in a finite shared-calcium equilibrium. The reusable salt-assemblage owner
recomputes pH and every phase at one common final state, preserving separate
Ca/C/S accounts. The runnable example shows acid dissolving limestone while
additional gypsum forms, without spending the same calcium twice. Seven new
owner tests and five actual-source integration tests pass alongside the existing
salt regressions. See [finite limestone dissolution and gypsum formation](MINING_LIMESTONE_SULFATE.md)
for data, source identities, commands and the selected ideal-model limits.

Three matched NBS packs add **silver sulfide, thiosulfate and thiocyanate**,
with fourteen literal reference facts. The finite-inventory consumer now shares
cyanide and dissolved oxygen between gold and silver leaching and explicitly
accounts for sulfur converting free cyanide into thiocyanate. Source phases,
reaction extents and stage ordering remain explicit. See
[silver-sulfide leaching and sulfur cyanide demand](MINING_SULFUR_CYANIDE.md).

Five matched NBS source packs add **kaolinite, free Al3+, a formal silicic-acid
component, gibbsite and CuO**. Conserved clay dissolution and aluminum hydrolysis
now run with copper leaching through a finite, shared-acid inventory. Required
phase and formula-unit selectors preserve source identity; prescribed extents
remain separate from kinetics and pH. See [clay acid demand and staged aluminum
precipitation](MINING_CLAY_ACID_DEMAND.md).

The existing selection-breakage population balance now supports bounded
**grind-to-spec inversion** from an actual feed PSD. It retains original source-bin
targets, forward solutions, explicit work budgets and nominal time brackets.
Optional declared constant net power and batch mass give batch energy without
inferring a power law. See [the Austin grinding guide](MINING_AUSTIN_GRINDING.md#grind-to-a-specified-source-bin-fraction).

The [ball-mill kinetics guide](MINING_AUSTIN_GRINDING.md) adds three
experimental Assiros quartz calibrations with 24 claims for selection
frequencies, daughter distributions and the exact source size grid. They drive
the existing batch population balance under the original mill and charge
conditions, preserving unresolved fines and the source-reported PSD mismatch.

The [pyrrhotite guide](MINING_PYRRHOTITE.md) adds three matched NBS material
profiles and four conserved endpoints for FeS/Fe7S8 oxidation and ferric attack.
Finite oxidant inventories, direct proton production, standard reaction heat
and Gibbs sums retain the original mineral phase and formula-unit basis.

The [nonideal residence guide](MINING_NONIDEAL_RESIDENCE.md) adds unequal
active/stagnant tank volumes, explicit bypass and exchange during flow stops.
Its callable forward model independently accounts for outlet and retained
material through feed pulses, shutdowns, restarts and flushing.

The [sulfite-treatment guide](MINING_SULFITE_TREATMENT.md) adds four matched
NBS source profiles and seven conserved endpoints for reagent preparation,

File: data/matdb/seed-v1/hemlock-western-fpl-gtr282/properties.tsv
frankensim.matdb-source.v1
observation	wh-clear-wood	Western hemlock (Tsuga heterophylla) clear straight-grained specimens	FPL-GTR-282 chapter 5 tabulated averages (static bending MOE; compression-derived elastic ratios; experimentally determined Poisson ratios)	Average clear straight-grained small-specimen values at approximately 12 percent moisture content; the elastic-ratio and Poisson tables derive from samples of a few species and the source warns values vary within and between species; the source reports representative coefficients of variation separately in its Table 5-6 without per-value confidence metadata, so runtime uncertainty stays Unstated; bending MOE is printed with span-to-depth 14 shear deflection included and the chapter states it may be increased by 10 percent to remove that effect, which is how the derived young_modulus_longitudinal row is computed; axis convention: L longitudinal (grain), R radial, T tangential, matching the instrument-axis-convention file in this directory; Table 5-3a specific gravity is ovendry-weight over volume-at-12-percent basis, so density = 1000 * SG * 1.12 kg/m3 at 12 percent moisture content
scalar	et-over-el	wh-clear-wood	et_over_el	0.031	1	constant
uncertainty	et-over-el	unstated	-	-	-	-
validity	et-over-el	moisture_content	12	12	%
scalar	er-over-el	wh-clear-wood	er_over_el	0.058	1	constant
uncertainty	er-over-el	unstated	-	-	-	-
validity	er-over-el	moisture_content	12	12	%
scalar	glr-over-el	wh-clear-wood	glr_over_el	0.038	1	constant
uncertainty	glr-over-el	unstated	-	-	-	-
validity	glr-over-el	moisture_content	12	12	%
scalar	glt-over-el	wh-clear-wood	glt_over_el	0.032	1	constant
uncertainty	glt-over-el	unstated	-	-	-	-
validity	glt-over-el	moisture_content	12	12	%
scalar	grt-over-el	wh-clear-wood	grt_over_el	0.003	1	constant
uncertainty	grt-over-el	unstated	-	-	-	-
validity	grt-over-el	moisture_content	12	12	%
scalar	nu-lr	wh-clear-wood	nu_lr	0.485	1	constant
uncertainty	nu-lr	unstated	-	-	-	-
validity	nu-lr	moisture_content	12	12	%
scalar	nu-lt	wh-clear-wood	nu_lt	0.423	1	constant
uncertainty	nu-lt	unstated	-	-	-	-
validity	nu-lt	moisture_content	12	12	%
scalar	nu-rt	wh-clear-wood	nu_rt	0.442	1	constant
uncertainty	nu-rt	unstated	-	-	-	-
validity	nu-rt	moisture_content	12	12	%
scalar	nu-tr	wh-clear-wood	nu_tr	0.382	1	constant
uncertainty	nu-tr	unstated	-	-	-	-
validity	nu-tr	moisture_content	12	12	%
scalar	moe-bending	wh-clear-wood	modulus_of_elasticity_bending	11300	MPa	constant
uncertainty	moe-bending	unstated	-	-	-	-
validity	moe-bending	moisture_content	12	12	%
scalar	young-modulus-longitudinal	wh-clear-wood	young_modulus_longitudinal	12430.0	MPa	constant
uncertainty	young-modulus-longitudinal	unstated	-	-	-	-
validity	young-modulus-longitudinal	moisture_content	12	12	%
scalar	specific-gravity	wh-clear-wood	specific_gravity	0.45	1	constant
uncertainty	specific-gravity	unstated	-	-	-	-
validity	specific-gravity	moisture_content	12	12	%
scalar	density-12pct	wh-clear-wood	density	504.0	kg/m3	constant
uncertainty	density-12pct	unstated	-	-	-	-
validity	density-12pct	moisture_content	12	12	%
