Repository: Dicklesworthstone/frankensim

<div align="center">
</div>

# FrankenSim

<div align="center">
</div>

FrankenSim is an active Rust source workspace for deterministic geometry, certified numerics, meshing, execution, evidence, and design-ledger infrastructure for simulation and design optimization.

The tree contains 184 `fs-*` crate directories: 164 in the native Cargo workspace
and 20 standalone workspaces listed below. They include numerical kernels,
geometry representations, meshing, physics, solvers, adjoints, optimization,
imaging, evidence, packaging and ledger implementations, together with their
contracts and tests.

The inventory numbers in this README are derived from the root workspace
manifest, each crate's declared layer metadata, and the portable tracked-input
registry in [`doc-facts-inventory.json`](doc-facts-inventory.json) by
`cargo run -p xtask -- check-docs`. The inventory includes committed paths;
the check also checks their presence in the current index. Staged removals can
therefore block this check until their inventory change lands. An RCH or archive source snapshot
without `.git` validates the same checked path set instead of counting arbitrary
filesystem dirt. Untracked files are deliberately excluded. The layer row
inventories declarations and is not, by itself, proof that every dependency
edge is valid.

<!-- BEGIN GENERATED FRANKENSIM DOC FACTS -->
| Derived repository fact | Value |
|-------------------------|-------|
| Native workspace `fs-*` crates | 164 |

# FrankenSim material seed data v1

This directory retains the human-reviewable source inputs compiled by
`xtask matdb-pack`. Generated binary packs are deliberately not committed:
the compiler must reproduce them from the pinned manifest and source record.

## Mineral processing

The matched NBS **calcite** profile adds five original reference facts and now
runs with the existing calcium, carbonate, sulfate, gypsum and water profiles
in a finite shared-calcium equilibrium. The reusable salt-assemblage owner
recomputes pH and every phase at one common final state, preserving separate
Ca/C/S accounts. The runnable example shows acid dissolving limestone while
additional gypsum forms, without spending the same calcium twice. Seven new
owner tests and five actual-source integration tests pass alongside the existing
salt regressions. See [finite limestone dissolution and gypsum formation](MINING_LIMESTONE_SULFATE.md)
for data, source identities, commands and the selected ideal-model limits.

Three matched NBS packs add **silver sulfide, thiosulfate and thiocyanate**,
with fourteen literal reference facts. The finite-inventory consumer now shares
cyanide and dissolved oxygen between gold and silver leaching and explicitly
accounts for sulfur converting free cyanide into thiocyanate. Source phases,
reaction extents and stage ordering remain explicit. See
[silver-sulfide leaching and sulfur cyanide demand](MINING_SULFUR_CYANIDE.md).

Five matched NBS source packs add **kaolinite, free Al3+, a formal silicic-acid
component, gibbsite and CuO**. Conserved clay dissolution and aluminum hydrolysis
now run with copper leaching through a finite, shared-acid inventory. Required
phase and formula-unit selectors preserve source identity; prescribed extents
remain separate from kinetics and pH. See [clay acid demand and staged aluminum
precipitation](MINING_CLAY_ACID_DEMAND.md).

The existing selection-breakage population balance now supports bounded
**grind-to-spec inversion** from an actual feed PSD. It retains original source-bin
targets, forward solutions, explicit work budgets and nominal time brackets.
Optional declared constant net power and batch mass give batch energy without
inferring a power law. See [the Austin grinding guide](MINING_AUSTIN_GRINDING.md#grind-to-a-specified-source-bin-fraction).

The [ball-mill kinetics guide](MINING_AUSTIN_GRINDING.md) adds three
experimental Assiros quartz calibrations with 24 claims for selection
frequencies, daughter distributions and the exact source size grid. They drive
the existing batch population balance under the original mill and charge
conditions, preserving unresolved fines and the source-reported PSD mismatch.

The [pyrrhotite guide](MINING_PYRRHOTITE.md) adds three matched NBS material
profiles and four conserved endpoints for FeS/Fe7S8 oxidation and ferric attack.
Finite oxidant inventories, direct proton production, standard reaction heat
and Gibbs sums retain the original mineral phase and formula-unit basis.

The [nonideal residence guide](MINING_NONIDEAL_RESIDENCE.md) adds unequal
active/stagnant tank volumes, explicit bypass and exchange during flow stops.
Its callable forward model independently accounts for outlet and retained
material through feed pulses, shutdowns, restarts and flushing.

The [sulfite-treatment guide](MINING_SULFITE_TREATMENT.md) adds four matched
NBS source profiles and seven conserved endpoints for reagent preparation,

File: data/matdb/seed-v1/iplex-pvc-u-pipe-engineering-reference/properties.tsv
frankensim.matdb-source.v1
observation	engineering-reference	Iplex PVC-U pressure-system pipe	Iplex PVC-U product page, physical and thermal properties	This pack selects five producer facts as nominal engineering inputs for a frozen 25–26 C calculation reference. The 298.15–299.15 K query domain is author-declared; it is not source measurement coverage or a guaranteed-accuracy band. The source states extrusion for pipes and fittings; exact extrusion schedule, conditions, formulation, color, specimen, temperature, pressure, test rate, and conditioning details are unstated for these selected values, so every claim requires engineering-reference-model=1, source-temperatures-matched=0, and reference-iplex-rigid-pvc-u-pipe=1. The source family is Iplex PVC-U pipe, not PVC-P, foam, or a generic PVC substitution. The source lists a 0–50 C service band; that is an application band, not property coverage. CLTE is retained as an observation only because no interval or mean/instantaneous convention is stated. This pack does not claim pressure qualification, creep, fracture, melting, transient temperature dependence, or physical validation.
observation	density	Iplex PVC-U pressure-system pipe	Iplex PVC-U product page, Physical properties, Specific gravity	The producer lists specific gravity 1.47. Density 1470 kg/m3 is an explicit author nominal conversion using 1000 kg/m3 as the reference-water density; it is not a source-reported density measurement. Source density test temperature, pressure, specimen, conditioning, and uncertainty are unstated.
observation	tensile-modulus	Iplex PVC-U pressure-system pipe	Iplex PVC-U product page, Physical properties, Tensile modulus	The producer lists tensile modulus 3200 MPa, retained as 3.2e9 Pa. Test temperature, loading rate, pressure, specimen, conditioning, direction, and uncertainty are unstated; this is not promoted to isotropic Young modulus.
observation	poisson-ratio	Iplex PVC-U pressure-system pipe	Iplex PVC-U product page, Physical properties, Poisson ratio	The producer lists Poisson ratio 0.38. Test temperature, pressure, specimen, conditioning, and uncertainty are unstated.
observation	specific-heat-capacity	Iplex PVC-U pressure-system pipe	Iplex PVC-U product page, Thermal properties, Specific heat	The producer lists specific heat 1045 J/(kg K). Measurement temperature, pressure, specimen, conditioning, and uncertainty are unstated.
observation	thermal-conductivity	Iplex PVC-U pressure-system pipe	Iplex PVC-U product page, Thermal properties, Thermal conductivity	The producer lists thermal conductivity 0.138 W/(m K). Measurement temperature, pressure, specimen, conditioning, and uncertainty are unstated.
observation	mean-linear-expansion	Iplex PVC-U pressure-system pipe	Iplex PVC-U product page, Thermal properties, Coefficient of linear thermal expansion	The producer lists CLTE 70e-6/K. No interval or mean/instantaneous convention is stated, so this remains an observation and is not admitted as a scalar or temperature law. The producer service band is 0–50 C, which is not property measurement coverage.
scalar	density	density,engineering-reference	density	1470	kg/m3	constant
uncertainty	density	unstated	-	-	-	-
validity	density	engineering_reference_model	1	1	1
validity	density	source_temperatures_matched	0	0	1
validity	density	reference_iplex_rigid_pvc_u_pipe	1	1	1
validity	density	temperature	298.15	299.15	K
scalar	tensile-modulus	tensile-modulus,engineering-reference	tensile_modulus	3.2e9	Pa	constant
uncertainty	tensile-modulus	unstated	-	-	-	-
validity	tensile-modulus	engineering_reference_model	1	1	1
validity	tensile-modulus	source_temperatures_matched	0	0	1
validity	tensile-modulus	reference_iplex_rigid_pvc_u_pipe	1	1	1
validity	tensile-modulus	temperature	298.15	299.15	K
scalar	poisson-ratio	poisson-ratio,engineering-reference	poisson_ratio	0.38	1	constant
uncertainty	poisson-ratio	unstated	-	-	-	-
validity	poisson-ratio	engineering_reference_model	1	1	1
validity	poisson-ratio	source_temperatures_matched	0	0	1
validity	poisson-ratio	reference_iplex_rigid_pvc_u_pipe	1	1	1
validity	poisson-ratio	temperature	298.15	299.15	K
scalar	specific-heat-capacity	specific-heat-capacity,engineering-reference	specific_heat_capacity	1045	J/kg/K	constant
uncertainty	specific-heat-capacity	unstated	-	-	-	-
validity	specific-heat-capacity	engineering_reference_model	1	1	1
validity	specific-heat-capacity	source_temperatures_matched	0	0	1
validity	specific-heat-capacity	reference_iplex_rigid_pvc_u_pipe	1	1	1
validity	specific-heat-capacity	temperature	298.15	299.15	K
scalar	thermal-conductivity	thermal-conductivity,engineering-reference	thermal_conductivity	0.138	W/m/K	constant
uncertainty	thermal-conductivity	unstated	-	-	-	-
validity	thermal-conductivity	engineering_reference_model	1	1	1
validity	thermal-conductivity	source_temperatures_matched	0	0	1
validity	thermal-conductivity	reference_iplex_rigid_pvc_u_pipe	1	1	1
validity	thermal-conductivity	temperature	298.15	299.15	K
