Repository: Dicklesworthstone/frankensim

<div align="center">
</div>

# FrankenSim

<div align="center">
</div>

FrankenSim is an active Rust source workspace for deterministic geometry, certified numerics, meshing, execution, evidence, and design-ledger infrastructure for simulation and design optimization.

The tree contains 184 `fs-*` crate directories: 164 in the native Cargo workspace
and 20 standalone workspaces listed below. They include numerical kernels,
geometry representations, meshing, physics, solvers, adjoints, optimization,
imaging, evidence, packaging and ledger implementations, together with their
contracts and tests.

The inventory numbers in this README are derived from the root workspace
manifest, each crate's declared layer metadata, and the portable tracked-input
registry in [`doc-facts-inventory.json`](doc-facts-inventory.json) by
`cargo run -p xtask -- check-docs`. The inventory includes committed paths;
the check also checks their presence in the current index. Staged removals can
therefore block this check until their inventory change lands. An RCH or archive source snapshot
without `.git` validates the same checked path set instead of counting arbitrary
filesystem dirt. Untracked files are deliberately excluded. The layer row
inventories declarations and is not, by itself, proof that every dependency
edge is valid.

<!-- BEGIN GENERATED FRANKENSIM DOC FACTS -->
| Derived repository fact | Value |
|-------------------------|-------|
| Native workspace `fs-*` crates | 164 |

# FrankenSim material seed data v1

This directory retains the human-reviewable source inputs compiled by
`xtask matdb-pack`. Generated binary packs are deliberately not committed:
the compiler must reproduce them from the pinned manifest and source record.

## Mineral processing

The matched NBS **calcite** profile adds five original reference facts and now
runs with the existing calcium, carbonate, sulfate, gypsum and water profiles
in a finite shared-calcium equilibrium. The reusable salt-assemblage owner
recomputes pH and every phase at one common final state, preserving separate
Ca/C/S accounts. The runnable example shows acid dissolving limestone while
additional gypsum forms, without spending the same calcium twice. Seven new
owner tests and five actual-source integration tests pass alongside the existing
salt regressions. See [finite limestone dissolution and gypsum formation](MINING_LIMESTONE_SULFATE.md)
for data, source identities, commands and the selected ideal-model limits.

Three matched NBS packs add **silver sulfide, thiosulfate and thiocyanate**,
with fourteen literal reference facts. The finite-inventory consumer now shares
cyanide and dissolved oxygen between gold and silver leaching and explicitly
accounts for sulfur converting free cyanide into thiocyanate. Source phases,
reaction extents and stage ordering remain explicit. See
[silver-sulfide leaching and sulfur cyanide demand](MINING_SULFUR_CYANIDE.md).

Five matched NBS source packs add **kaolinite, free Al3+, a formal silicic-acid
component, gibbsite and CuO**. Conserved clay dissolution and aluminum hydrolysis
now run with copper leaching through a finite, shared-acid inventory. Required
phase and formula-unit selectors preserve source identity; prescribed extents
remain separate from kinetics and pH. See [clay acid demand and staged aluminum
precipitation](MINING_CLAY_ACID_DEMAND.md).

The existing selection-breakage population balance now supports bounded
**grind-to-spec inversion** from an actual feed PSD. It retains original source-bin
targets, forward solutions, explicit work budgets and nominal time brackets.
Optional declared constant net power and batch mass give batch energy without
inferring a power law. See [the Austin grinding guide](MINING_AUSTIN_GRINDING.md#grind-to-a-specified-source-bin-fraction).

The [ball-mill kinetics guide](MINING_AUSTIN_GRINDING.md) adds three
experimental Assiros quartz calibrations with 24 claims for selection
frequencies, daughter distributions and the exact source size grid. They drive
the existing batch population balance under the original mill and charge
conditions, preserving unresolved fines and the source-reported PSD mismatch.

The [pyrrhotite guide](MINING_PYRRHOTITE.md) adds three matched NBS material
profiles and four conserved endpoints for FeS/Fe7S8 oxidation and ferric attack.
Finite oxidant inventories, direct proton production, standard reaction heat
and Gibbs sums retain the original mineral phase and formula-unit basis.

The [nonideal residence guide](MINING_NONIDEAL_RESIDENCE.md) adds unequal
active/stagnant tank volumes, explicit bypass and exchange during flow stops.
Its callable forward model independently accounts for outlet and retained
material through feed pulses, shutdowns, restarts and flushing.

The [sulfite-treatment guide](MINING_SULFITE_TREATMENT.md) adds four matched
NBS source profiles and seven conserved endpoints for reagent preparation,

File: data/matdb/seed-v1/nasa-cr-4538-tempel-24n208-m19/properties.tsv
frankensim.matdb-source.v1
observation	section-3-1-3-tempel-24n208-rating	tempel-steel-company-24n208-nonoriented-annealed-nominal-3pct-silicon-steel-aisi-m19-lot-unspecified	NASA-CR-4538 Section 3.1.3 Hysteresis Loss, Laminations; Tempel Steel Company manufacturer data selected for the report's laminated compressor return-path iron	The report identifies Tempel Steel Company product 24N208 as 0.025 in thick non-oriented annealed nominal 3 percent silicon steel of AISI M19 grade and prints a 2.08 W/lbm rating at 15 kG, 60 Hz, and 50 percent w/ the grain. Exact SI normalization uses 1 lbm=0.45359237 kg, 1 G=1e-4 T, and 1 in=0.0254 m. The phrase 50 percent w/ the grain is preserved as source context because the report does not define its sampling or orientation semantics. The report attributes the input to manufacturer data and does not identify the manufacturer sheet or revision, product lot, heat chemistry, anneal schedule, surface insulation or coating, magnetic test method, waveform, test temperature, repeats, dispersion, uncertainty, or whether the printed rating is a maximum, typical, mean, or single result. It also does not say whether the rating is hysteresis-only or total core loss. The report authors' later 8 W core and 10 W shell assembly estimates are model outputs and are not admitted as material claims. This state is not fused with NASA-TN-D-8184's anonymous M19 material deck
scalar	specific-hysteresis-loss-rating	section-3-1-3-tempel-24n208-rating	specific_hysteresis_loss_rating	4.585615053445453	W/kg	constant
uncertainty	specific-hysteresis-loss-rating	unstated	-	-	-	-
validity	specific-hysteresis-loss-rating	frequency	60	60	Hz
validity	specific-hysteresis-loss-rating	magnetic_flux_density	1.5	1.5	T
validity	specific-hysteresis-loss-rating	lamination_thickness	0.000635	0.000635	m
validity	specific-hysteresis-loss-rating	source_with_grain_fraction	50	50	%
validity	specific-hysteresis-loss-rating	source_manufacturer_tempel_steel	1	1	1
validity	specific-hysteresis-loss-rating	source_product_24n208	1	1	1
validity	specific-hysteresis-loss-rating	source_material_grade_m19	1	1	1
validity	specific-hysteresis-loss-rating	source_nonoriented_state	1	1	1
validity	specific-hysteresis-loss-rating	source_annealed_state	1	1	1
validity	specific-hysteresis-loss-rating	source_nominal_silicon_mass_fraction	3	3	%
validity	specific-hysteresis-loss-rating	source_manufacturer_rating	1	1	1
validity	specific-hysteresis-loss-rating	source_report_author_measurement	0	0	1
validity	specific-hysteresis-loss-rating	source_product_lot_known	0	0	1
validity	specific-hysteresis-loss-rating	source_anneal_schedule_known	0	0	1
validity	specific-hysteresis-loss-rating	source_surface_insulation_known	0	0	1
validity	specific-hysteresis-loss-rating	source_magnetic_test_method_known	0	0	1
validity	specific-hysteresis-loss-rating	source_waveform_known	0	0	1
validity	specific-hysteresis-loss-rating	source_test_temperature_known	0	0	1
validity	specific-hysteresis-loss-rating	source_rating_bound_semantics_known	0	0	1
validity	specific-hysteresis-loss-rating	source_loss_includes_eddy_current_known	0	0	1
validity	specific-hysteresis-loss-rating	source_loss_is_hysteresis_only_known	0	0	1
validity	specific-hysteresis-loss-rating	source_repeats_and_dispersion_known	0	0	1
scalar	lamination-thickness	section-3-1-3-tempel-24n208-rating	lamination_thickness	0.000635	m	constant
uncertainty	lamination-thickness	unstated	-	-	-	-
validity	lamination-thickness	source_manufacturer_tempel_steel	1	1	1
validity	lamination-thickness	source_product_24n208	1	1	1
validity	lamination-thickness	source_material_grade_m19	1	1	1
validity	lamination-thickness	source_nonoriented_state	1	1	1
validity	lamination-thickness	source_annealed_state	1	1	1
validity	lamination-thickness	source_nominal_silicon_mass_fraction	3	3	%
validity	lamination-thickness	source_dimension_is_nominal_product_thickness	1	1	1
validity	lamination-thickness	source_product_lot_known	0	0	1
validity	lamination-thickness	source_anneal_schedule_known	0	0	1
validity	lamination-thickness	source_surface_insulation_known	0	0	1
scalar	nominal-silicon-mass-fraction	section-3-1-3-tempel-24n208-rating	nominal_silicon_mass_fraction	3	%	constant
uncertainty	nominal-silicon-mass-fraction	unstated	-	-	-	-
validity	nominal-silicon-mass-fraction	source_manufacturer_tempel_steel	1	1	1
validity	nominal-silicon-mass-fraction	source_product_24n208	1	1	1
validity	nominal-silicon-mass-fraction	source_material_grade_m19	1	1	1
validity	nominal-silicon-mass-fraction	source_nonoriented_state	1	1	1
validity	nominal-silicon-mass-fraction	source_annealed_state	1	1	1
validity	nominal-silicon-mass-fraction	source_composition_is_nominal_grade_description	1	1	1
validity	nominal-silicon-mass-fraction	source_heat_chemistry_known	0	0	1
validity	nominal-silicon-mass-fraction	source_product_lot_known	0	0	1
validity	nominal-silicon-mass-fraction	source_anneal_schedule_known	0	0	1
