Repository: Dicklesworthstone/frankensim

<div align="center">
</div>

# FrankenSim

<div align="center">
</div>

FrankenSim is an active Rust source workspace for deterministic geometry, certified numerics, meshing, execution, evidence, and design-ledger infrastructure for simulation and design optimization.

The tree contains 184 `fs-*` crate directories: 164 in the native Cargo workspace
and 20 standalone workspaces listed below. They include numerical kernels,
geometry representations, meshing, physics, solvers, adjoints, optimization,
imaging, evidence, packaging and ledger implementations, together with their
contracts and tests.

The inventory numbers in this README are derived from the root workspace
manifest, each crate's declared layer metadata, and the portable tracked-input
registry in [`doc-facts-inventory.json`](doc-facts-inventory.json) by
`cargo run -p xtask -- check-docs`. The inventory includes committed paths;
the check also checks their presence in the current index. Staged removals can
therefore block this check until their inventory change lands. An RCH or archive source snapshot
without `.git` validates the same checked path set instead of counting arbitrary
filesystem dirt. Untracked files are deliberately excluded. The layer row
inventories declarations and is not, by itself, proof that every dependency
edge is valid.

<!-- BEGIN GENERATED FRANKENSIM DOC FACTS -->
| Derived repository fact | Value |
|-------------------------|-------|
| Native workspace `fs-*` crates | 164 |

# FrankenSim material seed data v1

This directory retains the human-reviewable source inputs compiled by
`xtask matdb-pack`. Generated binary packs are deliberately not committed:
the compiler must reproduce them from the pinned manifest and source record.

## Mineral processing

The matched NBS **calcite** profile adds five original reference facts and now
runs with the existing calcium, carbonate, sulfate, gypsum and water profiles
in a finite shared-calcium equilibrium. The reusable salt-assemblage owner
recomputes pH and every phase at one common final state, preserving separate
Ca/C/S accounts. The runnable example shows acid dissolving limestone while
additional gypsum forms, without spending the same calcium twice. Seven new
owner tests and five actual-source integration tests pass alongside the existing
salt regressions. See [finite limestone dissolution and gypsum formation](MINING_LIMESTONE_SULFATE.md)
for data, source identities, commands and the selected ideal-model limits.

Three matched NBS packs add **silver sulfide, thiosulfate and thiocyanate**,
with fourteen literal reference facts. The finite-inventory consumer now shares
cyanide and dissolved oxygen between gold and silver leaching and explicitly
accounts for sulfur converting free cyanide into thiocyanate. Source phases,
reaction extents and stage ordering remain explicit. See
[silver-sulfide leaching and sulfur cyanide demand](MINING_SULFUR_CYANIDE.md).

Five matched NBS source packs add **kaolinite, free Al3+, a formal silicic-acid
component, gibbsite and CuO**. Conserved clay dissolution and aluminum hydrolysis
now run with copper leaching through a finite, shared-acid inventory. Required
phase and formula-unit selectors preserve source identity; prescribed extents
remain separate from kinetics and pH. See [clay acid demand and staged aluminum
precipitation](MINING_CLAY_ACID_DEMAND.md).

The existing selection-breakage population balance now supports bounded
**grind-to-spec inversion** from an actual feed PSD. It retains original source-bin
targets, forward solutions, explicit work budgets and nominal time brackets.
Optional declared constant net power and batch mass give batch energy without
inferring a power law. See [the Austin grinding guide](MINING_AUSTIN_GRINDING.md#grind-to-a-specified-source-bin-fraction).

The [ball-mill kinetics guide](MINING_AUSTIN_GRINDING.md) adds three
experimental Assiros quartz calibrations with 24 claims for selection
frequencies, daughter distributions and the exact source size grid. They drive
the existing batch population balance under the original mill and charge
conditions, preserving unresolved fines and the source-reported PSD mismatch.

The [pyrrhotite guide](MINING_PYRRHOTITE.md) adds three matched NBS material
profiles and four conserved endpoints for FeS/Fe7S8 oxidation and ferric attack.
Finite oxidant inventories, direct proton production, standard reaction heat
and Gibbs sums retain the original mineral phase and formula-unit basis.

The [nonideal residence guide](MINING_NONIDEAL_RESIDENCE.md) adds unequal
active/stagnant tank volumes, explicit bypass and exchange during flow stops.
Its callable forward model independently accounts for outlet and retained
material through feed pulses, shutdowns, restarts and flushing.

The [sulfite-treatment guide](MINING_SULFITE_TREATMENT.md) adds four matched
NBS source profiles and seven conserved endpoints for reagent preparation,

File: data/matdb/seed-v1/ptfe-teflon-nist-cryogenic/properties.tsv
frankensim.matdb-source.v1
observation	nist-k-fit	ptfe-teflon-source-grade-and-process-unspecified	NIST Teflon thermal-conductivity polynomial evaluated into exact-temperature derived scalars	log10(y)=sum(a_i*log10(T)^i); a..i=2.7380,-30.677,89.430,-136.99,124.69,-69.556,23.320,-4.3135,0.33829; data and equation range 4-300 K; NIST reports 5 percent curve-fit error relative to data without a confidence level or degrees of freedom; source uses the Teflon label but does not identify resin grade, crystallinity, filler, processing history, density, or supplier
observation	nist-cp-fit	ptfe-teflon-source-grade-and-process-unspecified	NIST Teflon specific-heat polynomial evaluated into exact-temperature derived scalars	log10(y)=sum(a_i*log10(T)^i); a..i=31.88256,-166.51949,352.01879,-393.44232,259.98072,-104.61429,24.99276,-3.20792,0.16503; data and equation range 4-300 K; NIST reports 1.5 percent curve-fit error relative to data without a confidence level or degrees of freedom; source uses the Teflon label but does not identify resin grade, crystallinity, filler, processing history, density, or supplier
scalar	thermal-conductivity-77K	nist-k-fit	thermal_conductivity	0.232391801023681	W/m/K	constant
uncertainty	thermal-conductivity-77K	unstated	-	-	-	-
validity	thermal-conductivity-77K	temperature	77	77	K
scalar	specific-heat-capacity-77K	nist-cp-fit	specific_heat_capacity	301.115701345352	J/kg/K	constant
uncertainty	specific-heat-capacity-77K	unstated	-	-	-	-
validity	specific-heat-capacity-77K	temperature	77	77	K
scalar	thermal-conductivity-293K	nist-k-fit	thermal_conductivity	0.272587209362470	W/m/K	constant
uncertainty	thermal-conductivity-293K	unstated	-	-	-	-
validity	thermal-conductivity-293K	temperature	293	293	K
scalar	specific-heat-capacity-293K	nist-cp-fit	specific_heat_capacity	1015.65681789637	J/kg/K	constant
uncertainty	specific-heat-capacity-293K	unstated	-	-	-	-
validity	specific-heat-capacity-293K	temperature	293	293	K
