Repository: Dicklesworthstone/frankensim

<div align="center">
</div>

# FrankenSim

<div align="center">
</div>

FrankenSim is an active Rust source workspace for deterministic geometry, certified numerics, meshing, execution, evidence, and design-ledger infrastructure for simulation and design optimization.

The tree contains 184 `fs-*` crate directories: 164 in the native Cargo workspace
and 20 standalone workspaces listed below. They include numerical kernels,
geometry representations, meshing, physics, solvers, adjoints, optimization,
imaging, evidence, packaging and ledger implementations, together with their
contracts and tests.

The inventory numbers in this README are derived from the root workspace
manifest, each crate's declared layer metadata, and the portable tracked-input
registry in [`doc-facts-inventory.json`](doc-facts-inventory.json) by
`cargo run -p xtask -- check-docs`. The inventory includes committed paths;
the check also checks their presence in the current index. Staged removals can
therefore block this check until their inventory change lands. An RCH or archive source snapshot
without `.git` validates the same checked path set instead of counting arbitrary
filesystem dirt. Untracked files are deliberately excluded. The layer row
inventories declarations and is not, by itself, proof that every dependency
edge is valid.

<!-- BEGIN GENERATED FRANKENSIM DOC FACTS -->
| Derived repository fact | Value |
|-------------------------|-------|
| Native workspace `fs-*` crates | 164 |

# FrankenSim material seed data v1

This directory retains the human-reviewable source inputs compiled by
`xtask matdb-pack`. Generated binary packs are deliberately not committed:
the compiler must reproduce them from the pinned manifest and source record.

## Mineral processing

The matched NBS **calcite** profile adds five original reference facts and now
runs with the existing calcium, carbonate, sulfate, gypsum and water profiles
in a finite shared-calcium equilibrium. The reusable salt-assemblage owner
recomputes pH and every phase at one common final state, preserving separate
Ca/C/S accounts. The runnable example shows acid dissolving limestone while
additional gypsum forms, without spending the same calcium twice. Seven new
owner tests and five actual-source integration tests pass alongside the existing
salt regressions. See [finite limestone dissolution and gypsum formation](MINING_LIMESTONE_SULFATE.md)
for data, source identities, commands and the selected ideal-model limits.

Three matched NBS packs add **silver sulfide, thiosulfate and thiocyanate**,
with fourteen literal reference facts. The finite-inventory consumer now shares
cyanide and dissolved oxygen between gold and silver leaching and explicitly
accounts for sulfur converting free cyanide into thiocyanate. Source phases,
reaction extents and stage ordering remain explicit. See
[silver-sulfide leaching and sulfur cyanide demand](MINING_SULFUR_CYANIDE.md).

Five matched NBS source packs add **kaolinite, free Al3+, a formal silicic-acid
component, gibbsite and CuO**. Conserved clay dissolution and aluminum hydrolysis
now run with copper leaching through a finite, shared-acid inventory. Required
phase and formula-unit selectors preserve source identity; prescribed extents
remain separate from kinetics and pH. See [clay acid demand and staged aluminum
precipitation](MINING_CLAY_ACID_DEMAND.md).

The existing selection-breakage population balance now supports bounded
**grind-to-spec inversion** from an actual feed PSD. It retains original source-bin
targets, forward solutions, explicit work budgets and nominal time brackets.
Optional declared constant net power and batch mass give batch energy without
inferring a power law. See [the Austin grinding guide](MINING_AUSTIN_GRINDING.md#grind-to-a-specified-source-bin-fraction).

The [ball-mill kinetics guide](MINING_AUSTIN_GRINDING.md) adds three
experimental Assiros quartz calibrations with 24 claims for selection
frequencies, daughter distributions and the exact source size grid. They drive
the existing batch population balance under the original mill and charge
conditions, preserving unresolved fines and the source-reported PSD mismatch.

The [pyrrhotite guide](MINING_PYRRHOTITE.md) adds three matched NBS material
profiles and four conserved endpoints for FeS/Fe7S8 oxidation and ferric attack.
Finite oxidant inventories, direct proton production, standard reaction heat
and Gibbs sums retain the original mineral phase and formula-unit basis.

The [nonideal residence guide](MINING_NONIDEAL_RESIDENCE.md) adds unequal
active/stagnant tank volumes, explicit bypass and exchange during flow stops.
Its callable forward model independently accounts for outlet and retained
material through feed pulses, shutdowns, restarts and flushing.

The [sulfite-treatment guide](MINING_SULFITE_TREATMENT.md) adds four matched
NBS source profiles and seven conserved endpoints for reagent preparation,

File: data/matdb/seed-v1/stainless-316-nasa-tp216435/properties.tsv
frankensim.matdb-source.v1
observation	nasa-tp2010-216435-table23	generic 316 stainless steel	NASA/TP-2010-216435 Table 23, “316 stainless steel properties,” and Figures 41–44	This source identifies only generic “316 stainless steel” in a heat-pipe/calorimeter design analysis. It does not state a UNS designation, alloy chemistry, product form, heat treatment, specimen, test method, pressure, or measurement uncertainty. These three curves retain only literal Table 23 density, thermal-conductivity, and specific-heat rows at 273, 300, and 400 K. Piecewise-linear interpolation is an explicit bounded engineering approximation between those published knots, not an assertion that the source measured intermediate values or a source interpolation-error bound. The source’s density, conductivity, and specific-heat figure equations are not executed by this pack. The table’s separate CTE column is not admitted: this pack supplies no instantaneous expansion, mean expansion, Young modulus, Poisson ratio, enthalpy, phase law, or full thermoelastic profile. It cannot establish identity compatibility with UNS S31600, 316L, or an existing 316 reference-state pack.
observation	density-273-400k	generic 316 stainless steel	NASA/TP-2010-216435 Table 23, density column	Literal source rows in kg/m3: 273 K: 7972.70; 300 K: 7960.74; 400 K: 7916.46. The report’s design-analysis table does not identify a density specimen, test method, pressure, heat treatment, product form, or uncertainty.
observation	specific-heat-capacity-273-400k	generic 316 stainless steel	NASA/TP-2010-216435 Table 23, specific-heat column	Literal source rows in J/(kg K): 273 K: 456.39; 300 K: 467.69; 400 K: 502.87. The report supplies no enthalpy reference or measurement protocol; this Cp curve does not establish Cp/enthalpy consistency or a transient energy model by itself.
observation	thermal-conductivity-273-400k	generic 316 stainless steel	NASA/TP-2010-216435 Table 23, thermal-conductivity column	Literal source rows in W/(m K): 273 K: 12.99; 300 K: 13.46; 400 K: 15.14. The report supplies no measurement direction, specimen, method, pressure, heat treatment, product form, or uncertainty; this scalar curve does not assert isotropy.
curve	density-273-400k	nasa-tp2010-216435-table23	density	temperature	K	kg/m3	273:7972.70,300:7960.74,400:7916.46	linear
uncertainty	density-273-400k	unstated	-	-	-	-
validity	density-273-400k	temperature	273	400	K
validity	density-273-400k	source_generic_316_identity	1	1	1
validity	density-273-400k	source_uns_designation_known	0	0	1
validity	density-273-400k	source_heat_treatment_known	0	0	1
validity	density-273-400k	source_product_form_known	0	0	1
validity	density-273-400k	source_pressure_known	0	0	1
curve	specific-heat-capacity-273-400k	nasa-tp2010-216435-table23	specific_heat_capacity	temperature	K	J/kg/K	273:456.39,300:467.69,400:502.87	linear
uncertainty	specific-heat-capacity-273-400k	unstated	-	-	-	-
validity	specific-heat-capacity-273-400k	temperature	273	400	K
validity	specific-heat-capacity-273-400k	source_generic_316_identity	1	1	1
validity	specific-heat-capacity-273-400k	source_uns_designation_known	0	0	1
validity	specific-heat-capacity-273-400k	source_heat_treatment_known	0	0	1
validity	specific-heat-capacity-273-400k	source_product_form_known	0	0	1
validity	specific-heat-capacity-273-400k	source_pressure_known	0	0	1
curve	thermal-conductivity-273-400k	nasa-tp2010-216435-table23	thermal_conductivity	temperature	K	W/m/K	273:12.99,300:13.46,400:15.14	linear
uncertainty	thermal-conductivity-273-400k	unstated	-	-	-	-
validity	thermal-conductivity-273-400k	temperature	273	400	K
validity	thermal-conductivity-273-400k	source_generic_316_identity	1	1	1
validity	thermal-conductivity-273-400k	source_uns_designation_known	0	0	1
validity	thermal-conductivity-273-400k	source_heat_treatment_known	0	0	1
validity	thermal-conductivity-273-400k	source_product_form_known	0	0	1
validity	thermal-conductivity-273-400k	source_pressure_known	0	0	1
