Repository: Dicklesworthstone/frankensim

<div align="center">
</div>

# FrankenSim

<div align="center">
</div>

FrankenSim is an active Rust source workspace for deterministic geometry, certified numerics, meshing, execution, evidence, and design-ledger infrastructure for simulation and design optimization.

The tree contains 184 `fs-*` crate directories: 164 in the native Cargo workspace
and 20 standalone workspaces listed below. They include numerical kernels,
geometry representations, meshing, physics, solvers, adjoints, optimization,
imaging, evidence, packaging and ledger implementations, together with their
contracts and tests.

The inventory numbers in this README are derived from the root workspace
manifest, each crate's declared layer metadata, and the portable tracked-input
registry in [`doc-facts-inventory.json`](doc-facts-inventory.json) by
`cargo run -p xtask -- check-docs`. The inventory includes committed paths;
the check also checks their presence in the current index. Staged removals can
therefore block this check until their inventory change lands. An RCH or archive source snapshot
without `.git` validates the same checked path set instead of counting arbitrary
filesystem dirt. Untracked files are deliberately excluded. The layer row
inventories declarations and is not, by itself, proof that every dependency
edge is valid.

<!-- BEGIN GENERATED FRANKENSIM DOC FACTS -->
| Derived repository fact | Value |
|-------------------------|-------|
| Native workspace `fs-*` crates | 164 |

# FrankenSim material seed data v1

This directory retains the human-reviewable source inputs compiled by
`xtask matdb-pack`. Generated binary packs are deliberately not committed:
the compiler must reproduce them from the pinned manifest and source record.

## Mineral processing

The matched NBS **calcite** profile adds five original reference facts and now
runs with the existing calcium, carbonate, sulfate, gypsum and water profiles
in a finite shared-calcium equilibrium. The reusable salt-assemblage owner
recomputes pH and every phase at one common final state, preserving separate
Ca/C/S accounts. The runnable example shows acid dissolving limestone while
additional gypsum forms, without spending the same calcium twice. Seven new
owner tests and five actual-source integration tests pass alongside the existing
salt regressions. See [finite limestone dissolution and gypsum formation](MINING_LIMESTONE_SULFATE.md)
for data, source identities, commands and the selected ideal-model limits.

Three matched NBS packs add **silver sulfide, thiosulfate and thiocyanate**,
with fourteen literal reference facts. The finite-inventory consumer now shares
cyanide and dissolved oxygen between gold and silver leaching and explicitly
accounts for sulfur converting free cyanide into thiocyanate. Source phases,
reaction extents and stage ordering remain explicit. See
[silver-sulfide leaching and sulfur cyanide demand](MINING_SULFUR_CYANIDE.md).

Five matched NBS source packs add **kaolinite, free Al3+, a formal silicic-acid
component, gibbsite and CuO**. Conserved clay dissolution and aluminum hydrolysis
now run with copper leaching through a finite, shared-acid inventory. Required
phase and formula-unit selectors preserve source identity; prescribed extents
remain separate from kinetics and pH. See [clay acid demand and staged aluminum
precipitation](MINING_CLAY_ACID_DEMAND.md).

The existing selection-breakage population balance now supports bounded
**grind-to-spec inversion** from an actual feed PSD. It retains original source-bin
targets, forward solutions, explicit work budgets and nominal time brackets.
Optional declared constant net power and batch mass give batch energy without
inferring a power law. See [the Austin grinding guide](MINING_AUSTIN_GRINDING.md#grind-to-a-specified-source-bin-fraction).

The [ball-mill kinetics guide](MINING_AUSTIN_GRINDING.md) adds three
experimental Assiros quartz calibrations with 24 claims for selection
frequencies, daughter distributions and the exact source size grid. They drive
the existing batch population balance under the original mill and charge
conditions, preserving unresolved fines and the source-reported PSD mismatch.

The [pyrrhotite guide](MINING_PYRRHOTITE.md) adds three matched NBS material
profiles and four conserved endpoints for FeS/Fe7S8 oxidation and ferric attack.
Finite oxidant inventories, direct proton production, standard reaction heat
and Gibbs sums retain the original mineral phase and formula-unit basis.

The [nonideal residence guide](MINING_NONIDEAL_RESIDENCE.md) adds unequal
active/stagnant tank volumes, explicit bypass and exchange during flow stops.
Its callable forward model independently accounts for outlet and retained
material through feed pulses, shutdowns, restarts and flushing.

The [sulfite-treatment guide](MINING_SULFITE_TREATMENT.md) adds four matched
NBS source profiles and seven conserved endpoints for reagent preparation,

File: data/matdb/seed-v1/aluminum-2024-t3-first-heating-km2024/properties.tsv
frankensim.matdb-source.v1
observation	km2024-first-heating	EN AW 2024-T3 sheet, as delivered, first heating	Manasijevic et al. 2024 Table 2, selected 25/50/100 C rows	T3 sheet; solution treatment at 495 C, cold work and natural aging. This bounded reference retains first-heating values only. Cp is CALPHAD-calculated, warm density is expansion-derived, and conductivity is computed from measured diffusivity, density and Cp. Linear interpolation is an explicit engineering approximation, not source measurement or certified error. No 20-25 C coverage, elastic constants, expansion derivative, aging kinetics or compatibility with a different coupon is claimed. Pressure is unspecified. Reheated stock must not use this profile.
observation	rho-method	EN AW 2024-T3 sheet	Sections 2.5 and 3.3	Room-temperature density was measured by an Archimedean method; warm densities use a literature expansion model. The reported room-temperature density uncertainty of about one percent does not bound this entire derived curve, whose uncertainty remains unstated.
observation	cp-method	EN AW 2024-T3 composition	Section 2.7	Heat capacity was calculated with CALPHAD/Pandat; these are tabulated model outputs, not measured DSC heat-capacity values. No phase transformation or source uncertainty model is supplied by this pack.
observation	k-method	EN AW 2024-T3 sheet, first heating	Sections 2.4 and 3.3	Conductivity is derived from first-heating light-flash diffusivity and the tabulated density and calculated Cp. The approximate three percent diffusivity uncertainty is not a conductivity confidence interval. Published rounded conductivity values are retained rather than recomputed from rounded factors.
curve	rho	km2024-first-heating,rho-method	density	temperature	K	kg/m3	298.15:2770,323.15:2760,373.15:2750	linear
uncertainty	rho	unstated	-	-	-	-
validity	rho	temperature	298.15	373.15	K
validity	rho	first_heating	1	1	1
validity	rho	source_pressure_known	0	0	1
curve	cp	km2024-first-heating,cp-method	specific_heat_capacity	temperature	K	J/kg/K	298.15:877,323.15:892,373.15:918	linear
uncertainty	cp	unstated	-	-	-	-
validity	cp	temperature	298.15	373.15	K
validity	cp	first_heating	1	1	1
validity	cp	source_pressure_known	0	0	1
curve	k	km2024-first-heating,k-method	thermal_conductivity	temperature	K	W/m/K	298.15:121.1,323.15:125.2,373.15:133.0	linear
uncertainty	k	unstated	-	-	-	-
validity	k	temperature	298.15	373.15	K
validity	k	first_heating	1	1	1
validity	k	source_pressure_known	0	0	1
