Repository: Dicklesworthstone/frankensim

<div align="center">
</div>

# FrankenSim

<div align="center">
</div>

FrankenSim is an active Rust source workspace for deterministic geometry, certified numerics, meshing, execution, evidence, and design-ledger infrastructure for simulation and design optimization.

The tree contains 184 `fs-*` crate directories: 164 in the native Cargo workspace
and 20 standalone workspaces listed below. They include numerical kernels,
geometry representations, meshing, physics, solvers, adjoints, optimization,
imaging, evidence, packaging and ledger implementations, together with their
contracts and tests.

The inventory numbers in this README are derived from the root workspace
manifest, each crate's declared layer metadata, and the portable tracked-input
registry in [`doc-facts-inventory.json`](doc-facts-inventory.json) by
`cargo run -p xtask -- check-docs`. The inventory includes committed paths;
the check also checks their presence in the current index. Staged removals can
therefore block this check until their inventory change lands. An RCH or archive source snapshot
without `.git` validates the same checked path set instead of counting arbitrary
filesystem dirt. Untracked files are deliberately excluded. The layer row
inventories declarations and is not, by itself, proof that every dependency
edge is valid.

<!-- BEGIN GENERATED FRANKENSIM DOC FACTS -->
| Derived repository fact | Value |
|-------------------------|-------|
| Native workspace `fs-*` crates | 164 |

# FrankenSim material seed data v1

This directory retains the human-reviewable source inputs compiled by
`xtask matdb-pack`. Generated binary packs are deliberately not committed:
the compiler must reproduce them from the pinned manifest and source record.

## Mineral processing

The matched NBS **calcite** profile adds five original reference facts and now
runs with the existing calcium, carbonate, sulfate, gypsum and water profiles
in a finite shared-calcium equilibrium. The reusable salt-assemblage owner
recomputes pH and every phase at one common final state, preserving separate
Ca/C/S accounts. The runnable example shows acid dissolving limestone while
additional gypsum forms, without spending the same calcium twice. Seven new
owner tests and five actual-source integration tests pass alongside the existing
salt regressions. See [finite limestone dissolution and gypsum formation](MINING_LIMESTONE_SULFATE.md)
for data, source identities, commands and the selected ideal-model limits.

Three matched NBS packs add **silver sulfide, thiosulfate and thiocyanate**,
with fourteen literal reference facts. The finite-inventory consumer now shares
cyanide and dissolved oxygen between gold and silver leaching and explicitly
accounts for sulfur converting free cyanide into thiocyanate. Source phases,
reaction extents and stage ordering remain explicit. See
[silver-sulfide leaching and sulfur cyanide demand](MINING_SULFUR_CYANIDE.md).

Five matched NBS source packs add **kaolinite, free Al3+, a formal silicic-acid
component, gibbsite and CuO**. Conserved clay dissolution and aluminum hydrolysis
now run with copper leaching through a finite, shared-acid inventory. Required
phase and formula-unit selectors preserve source identity; prescribed extents
remain separate from kinetics and pH. See [clay acid demand and staged aluminum
precipitation](MINING_CLAY_ACID_DEMAND.md).

The existing selection-breakage population balance now supports bounded
**grind-to-spec inversion** from an actual feed PSD. It retains original source-bin
targets, forward solutions, explicit work budgets and nominal time brackets.
Optional declared constant net power and batch mass give batch energy without
inferring a power law. See [the Austin grinding guide](MINING_AUSTIN_GRINDING.md#grind-to-a-specified-source-bin-fraction).

The [ball-mill kinetics guide](MINING_AUSTIN_GRINDING.md) adds three
experimental Assiros quartz calibrations with 24 claims for selection
frequencies, daughter distributions and the exact source size grid. They drive
the existing batch population balance under the original mill and charge
conditions, preserving unresolved fines and the source-reported PSD mismatch.

The [pyrrhotite guide](MINING_PYRRHOTITE.md) adds three matched NBS material
profiles and four conserved endpoints for FeS/Fe7S8 oxidation and ferric attack.
Finite oxidant inventories, direct proton production, standard reaction heat
and Gibbs sums retain the original mineral phase and formula-unit basis.

The [nonideal residence guide](MINING_NONIDEAL_RESIDENCE.md) adds unequal
active/stagnant tank volumes, explicit bypass and exchange during flow stops.
Its callable forward model independently accounts for outlet and retained
material through feed pulses, shutdowns, restarts and flushing.

The [sulfite-treatment guide](MINING_SULFITE_TREATMENT.md) adds four matched
NBS source profiles and seven conserved endpoints for reagent preparation,

File: data/matdb/seed-v1/aluminum-2024-t3-nasa-tn-d6448/properties.tsv
frankensim.matdb-source.v1
observation	tn6448-property-set	Aluminum 2024-T3 panel material	NASA TN D-6448 page 15 tabulated property set used for the thermoelastic damping calculations	The source lists the complete isotropic set in SI with imperial equivalents: density 5.25 slugs/ft3, Young modulus 10.5e6 psi, thermal expansion 23e-6 per K, specific heat 0.84 kJ/kg-K, thermal conductivity 0.126 kW/m-K, Poisson ratio 0.33, all at reference temperature 300 K; these are the Zener thermoelastic-formula inputs the visco-damping model bead consumes; the same page records that experimental results for aluminum wires reveal a peak material damping coefficient of 2.6e-3 at 83 Hz, agreeing with the theoretical thermoelastic value 2.3e-3 at 84 Hz; handbook-secondary tier without printed confidence semantics, so runtime uncertainty stays Unstated
scalar	density	tn6448-property-set	density	2705	kg/m3	constant
uncertainty	density	unstated	-	-	-	-
validity	density	temperature	300	300	K
scalar	young-modulus	tn6448-property-set	young_modulus	72400	MPa	constant
uncertainty	young-modulus	unstated	-	-	-	-
validity	young-modulus	temperature	300	300	K
scalar	poisson-ratio	tn6448-property-set	poisson_ratio	0.33	1	constant
uncertainty	poisson-ratio	unstated	-	-	-	-
validity	poisson-ratio	temperature	300	300	K
scalar	thermal-expansion	tn6448-property-set	thermal_expansion	0.000023	K-1	constant
uncertainty	thermal-expansion	unstated	-	-	-	-
validity	thermal-expansion	temperature	300	300	K
scalar	specific-heat-capacity	tn6448-property-set	specific_heat_capacity	840	J/kg/K	constant
uncertainty	specific-heat-capacity	unstated	-	-	-	-
validity	specific-heat-capacity	temperature	300	300	K
scalar	thermal-conductivity	tn6448-property-set	thermal_conductivity	126	W/m/K	constant
uncertainty	thermal-conductivity	unstated	-	-	-	-
validity	thermal-conductivity	temperature	300	300	K
scalar	loss-factor-thermoelastic-peak	tn6448-property-set	loss_factor_thermoelastic_peak	0.0026	1	constant
uncertainty	loss-factor-thermoelastic-peak	unstated	-	-	-	-
validity	loss-factor-thermoelastic-peak	frequency	83	83	Hz
