Repository: Dicklesworthstone/frankensim

<div align="center">
</div>

# FrankenSim

<div align="center">
</div>

FrankenSim is an active Rust source workspace for deterministic geometry, certified numerics, meshing, execution, evidence, and design-ledger infrastructure for simulation and design optimization.

The tree contains 184 `fs-*` crate directories: 164 in the native Cargo workspace
and 20 standalone workspaces listed below. They include numerical kernels,
geometry representations, meshing, physics, solvers, adjoints, optimization,
imaging, evidence, packaging and ledger implementations, together with their
contracts and tests.

The inventory numbers in this README are derived from the root workspace
manifest, each crate's declared layer metadata, and the portable tracked-input
registry in [`doc-facts-inventory.json`](doc-facts-inventory.json) by
`cargo run -p xtask -- check-docs`. The inventory includes committed paths;
the check also checks their presence in the current index. Staged removals can
therefore block this check until their inventory change lands. An RCH or archive source snapshot
without `.git` validates the same checked path set instead of counting arbitrary
filesystem dirt. Untracked files are deliberately excluded. The layer row
inventories declarations and is not, by itself, proof that every dependency
edge is valid.

<!-- BEGIN GENERATED FRANKENSIM DOC FACTS -->
| Derived repository fact | Value |
|-------------------------|-------|
| Native workspace `fs-*` crates | 164 |

# FrankenSim material seed data v1

This directory retains the human-reviewable source inputs compiled by
`xtask matdb-pack`. Generated binary packs are deliberately not committed:
the compiler must reproduce them from the pinned manifest and source record.

## Mineral processing

The matched NBS **calcite** profile adds five original reference facts and now
runs with the existing calcium, carbonate, sulfate, gypsum and water profiles
in a finite shared-calcium equilibrium. The reusable salt-assemblage owner
recomputes pH and every phase at one common final state, preserving separate
Ca/C/S accounts. The runnable example shows acid dissolving limestone while
additional gypsum forms, without spending the same calcium twice. Seven new
owner tests and five actual-source integration tests pass alongside the existing
salt regressions. See [finite limestone dissolution and gypsum formation](MINING_LIMESTONE_SULFATE.md)
for data, source identities, commands and the selected ideal-model limits.

Three matched NBS packs add **silver sulfide, thiosulfate and thiocyanate**,
with fourteen literal reference facts. The finite-inventory consumer now shares
cyanide and dissolved oxygen between gold and silver leaching and explicitly
accounts for sulfur converting free cyanide into thiocyanate. Source phases,
reaction extents and stage ordering remain explicit. See
[silver-sulfide leaching and sulfur cyanide demand](MINING_SULFUR_CYANIDE.md).

Five matched NBS source packs add **kaolinite, free Al3+, a formal silicic-acid
component, gibbsite and CuO**. Conserved clay dissolution and aluminum hydrolysis
now run with copper leaching through a finite, shared-acid inventory. Required
phase and formula-unit selectors preserve source identity; prescribed extents
remain separate from kinetics and pH. See [clay acid demand and staged aluminum
precipitation](MINING_CLAY_ACID_DEMAND.md).

The existing selection-breakage population balance now supports bounded
**grind-to-spec inversion** from an actual feed PSD. It retains original source-bin
targets, forward solutions, explicit work budgets and nominal time brackets.
Optional declared constant net power and batch mass give batch energy without
inferring a power law. See [the Austin grinding guide](MINING_AUSTIN_GRINDING.md#grind-to-a-specified-source-bin-fraction).

The [ball-mill kinetics guide](MINING_AUSTIN_GRINDING.md) adds three
experimental Assiros quartz calibrations with 24 claims for selection
frequencies, daughter distributions and the exact source size grid. They drive
the existing batch population balance under the original mill and charge
conditions, preserving unresolved fines and the source-reported PSD mismatch.

The [pyrrhotite guide](MINING_PYRRHOTITE.md) adds three matched NBS material
profiles and four conserved endpoints for FeS/Fe7S8 oxidation and ferric attack.
Finite oxidant inventories, direct proton production, standard reaction heat
and Gibbs sums retain the original mineral phase and formula-unit basis.

The [nonideal residence guide](MINING_NONIDEAL_RESIDENCE.md) adds unequal
active/stagnant tank volumes, explicit bypass and exchange during flow stops.
Its callable forward model independently accounts for outlet and retained
material through feed pulses, shutdowns, restarts and flushing.

The [sulfite-treatment guide](MINING_SULFITE_TREATMENT.md) adds four matched
NBS source profiles and seven conserved endpoints for reagent preparation,

File: data/matdb/seed-v1/aluminum-2024-t3-sheet-mil-hdbk-5j/properties.tsv
frankensim.matdb-source.v1
observation	mil5j-table-323ob1-t3-sheet	2024-T3 aluminum alloy sheet (AMS 4037 and AMS-QQ-A-250/4), thickness 0.010-0.128 in, A basis	MIL-HDBK-5J Table 3.2.3.0(b1) design values, A basis (99 percent probability, 95 percent confidence per handbook section 9.1.6); elongation from Table 3.2.3.0(c), T3/T4/T42 bare sheet 0.021-0.249 in, LT	Room-temperature aerospace DESIGN values at A basis; direction-resolved L/LT (ST cells printed as ellipses — named absence); note the tension/compression asymmetry REVERSES between directions (Fcy_L 39 below Fty_L 47, but Fcy_LT 45 above Fty_LT 42 — rolling-texture signature, same class as the 301 packs); SI conversions at 6.894757 MPa/ksi and 27679.905 (kg/m3)/(lb/in3) on the printed 0.100 lb/in3; bearing values (dry-pin, footnote b) not transcribed; elevated-temperature curves are graphs only (Figures 3.2.3.1.1(a) ff., not digitized); uncertainty Unstated
scalar	tensile-ultimate-l	mil5j-table-323ob1-t3-sheet	tensile_ultimate_l_a_basis	441.26	MPa	constant
uncertainty	tensile-ultimate-l	unstated	-	-	-	-
validity	tensile-ultimate-l	temperature	294	294	K
scalar	tensile-ultimate-lt	mil5j-table-323ob1-t3-sheet	tensile_ultimate_lt_a_basis	434.37	MPa	constant
uncertainty	tensile-ultimate-lt	unstated	-	-	-	-
validity	tensile-ultimate-lt	temperature	294	294	K
scalar	tensile-yield-l	mil5j-table-323ob1-t3-sheet	tensile_yield_l_a_basis	324.05	MPa	constant
uncertainty	tensile-yield-l	unstated	-	-	-	-
validity	tensile-yield-l	temperature	294	294	K
scalar	tensile-yield-lt	mil5j-table-323ob1-t3-sheet	tensile_yield_lt_a_basis	289.58	MPa	constant
uncertainty	tensile-yield-lt	unstated	-	-	-	-
validity	tensile-yield-lt	temperature	294	294	K
scalar	compressive-yield-l	mil5j-table-323ob1-t3-sheet	compressive_yield_l_a_basis	268.9	MPa	constant
uncertainty	compressive-yield-l	unstated	-	-	-	-
validity	compressive-yield-l	temperature	294	294	K
scalar	compressive-yield-lt	mil5j-table-323ob1-t3-sheet	compressive_yield_lt_a_basis	310.26	MPa	constant
uncertainty	compressive-yield-lt	unstated	-	-	-	-
validity	compressive-yield-lt	temperature	294	294	K
scalar	shear-ultimate	mil5j-table-323ob1-t3-sheet	shear_ultimate_a_basis	268.9	MPa	constant
uncertainty	shear-ultimate	unstated	-	-	-	-
validity	shear-ultimate	temperature	294	294	K
scalar	elongation-lt	mil5j-table-323ob1-t3-sheet	elongation_lt_minimum	15	%	constant
uncertainty	elongation-lt	unstated	-	-	-	-
validity	elongation-lt	temperature	294	294	K
scalar	young-modulus	mil5j-table-323ob1-t3-sheet	young_modulus	72.39	GPa	constant
uncertainty	young-modulus	unstated	-	-	-	-
validity	young-modulus	temperature	294	294	K
scalar	compression-modulus	mil5j-table-323ob1-t3-sheet	compression_modulus	73.77	GPa	constant
uncertainty	compression-modulus	unstated	-	-	-	-
validity	compression-modulus	temperature	294	294	K
scalar	shear-modulus	mil5j-table-323ob1-t3-sheet	shear_modulus	27.58	GPa	constant
uncertainty	shear-modulus	unstated	-	-	-	-
validity	shear-modulus	temperature	294	294	K
scalar	poisson-ratio	mil5j-table-323ob1-t3-sheet	poisson_ratio	0.33	1	constant
uncertainty	poisson-ratio	unstated	-	-	-	-
validity	poisson-ratio	temperature	294	294	K
scalar	density	mil5j-table-323ob1-t3-sheet	density	2768.0	kg/m3	constant
uncertainty	density	unstated	-	-	-	-
validity	density	temperature	294	294	K
