Repository: Dicklesworthstone/frankensim

<div align="center">
</div>

# FrankenSim

<div align="center">
</div>

FrankenSim is an active Rust source workspace for deterministic geometry, certified numerics, meshing, execution, evidence, and design-ledger infrastructure for simulation and design optimization.

The tree contains 184 `fs-*` crate directories: 164 in the native Cargo workspace
and 20 standalone workspaces listed below. They include numerical kernels,
geometry representations, meshing, physics, solvers, adjoints, optimization,
imaging, evidence, packaging and ledger implementations, together with their
contracts and tests.

The inventory numbers in this README are derived from the root workspace
manifest, each crate's declared layer metadata, and the portable tracked-input
registry in [`doc-facts-inventory.json`](doc-facts-inventory.json) by
`cargo run -p xtask -- check-docs`. The inventory includes committed paths;
the check also checks their presence in the current index. Staged removals can
therefore block this check until their inventory change lands. An RCH or archive source snapshot
without `.git` validates the same checked path set instead of counting arbitrary
filesystem dirt. Untracked files are deliberately excluded. The layer row
inventories declarations and is not, by itself, proof that every dependency
edge is valid.

<!-- BEGIN GENERATED FRANKENSIM DOC FACTS -->
| Derived repository fact | Value |
|-------------------------|-------|
| Native workspace `fs-*` crates | 164 |

# FrankenSim material seed data v1

This directory retains the human-reviewable source inputs compiled by
`xtask matdb-pack`. Generated binary packs are deliberately not committed:
the compiler must reproduce them from the pinned manifest and source record.

## Mineral processing

The matched NBS **calcite** profile adds five original reference facts and now
runs with the existing calcium, carbonate, sulfate, gypsum and water profiles
in a finite shared-calcium equilibrium. The reusable salt-assemblage owner
recomputes pH and every phase at one common final state, preserving separate
Ca/C/S accounts. The runnable example shows acid dissolving limestone while
additional gypsum forms, without spending the same calcium twice. Seven new
owner tests and five actual-source integration tests pass alongside the existing
salt regressions. See [finite limestone dissolution and gypsum formation](MINING_LIMESTONE_SULFATE.md)
for data, source identities, commands and the selected ideal-model limits.

Three matched NBS packs add **silver sulfide, thiosulfate and thiocyanate**,
with fourteen literal reference facts. The finite-inventory consumer now shares
cyanide and dissolved oxygen between gold and silver leaching and explicitly
accounts for sulfur converting free cyanide into thiocyanate. Source phases,
reaction extents and stage ordering remain explicit. See
[silver-sulfide leaching and sulfur cyanide demand](MINING_SULFUR_CYANIDE.md).

Five matched NBS source packs add **kaolinite, free Al3+, a formal silicic-acid
component, gibbsite and CuO**. Conserved clay dissolution and aluminum hydrolysis
now run with copper leaching through a finite, shared-acid inventory. Required
phase and formula-unit selectors preserve source identity; prescribed extents
remain separate from kinetics and pH. See [clay acid demand and staged aluminum
precipitation](MINING_CLAY_ACID_DEMAND.md).

The existing selection-breakage population balance now supports bounded
**grind-to-spec inversion** from an actual feed PSD. It retains original source-bin
targets, forward solutions, explicit work budgets and nominal time brackets.
Optional declared constant net power and batch mass give batch energy without
inferring a power law. See [the Austin grinding guide](MINING_AUSTIN_GRINDING.md#grind-to-a-specified-source-bin-fraction).

The [ball-mill kinetics guide](MINING_AUSTIN_GRINDING.md) adds three
experimental Assiros quartz calibrations with 24 claims for selection
frequencies, daughter distributions and the exact source size grid. They drive
the existing batch population balance under the original mill and charge
conditions, preserving unresolved fines and the source-reported PSD mismatch.

The [pyrrhotite guide](MINING_PYRRHOTITE.md) adds three matched NBS material
profiles and four conserved endpoints for FeS/Fe7S8 oxidation and ferric attack.
Finite oxidant inventories, direct proton production, standard reaction heat
and Gibbs sums retain the original mineral phase and formula-unit basis.

The [nonideal residence guide](MINING_NONIDEAL_RESIDENCE.md) adds unequal
active/stagnant tank volumes, explicit bypass and exchange during flow stops.
Its callable forward model independently accounts for outlet and retained
material through feed pulses, shutdowns, restarts and flushing.

The [sulfite-treatment guide](MINING_SULFITE_TREATMENT.md) adds four matched
NBS source profiles and seven conserved endpoints for reagent preparation,

File: data/matdb/seed-v1/aluminum-2024-t4-damping-nasa-tn-d2893/properties.tsv
frankensim.matdb-source.v1
observation	tn2893-vacuum-dwell	Aluminum 2024-T4 double-cantilever reeds in vacuum	Resonant-dwell material damping, Table 4 beam damping measurements in vacuum (0.2 mm Hg, 70 F), 0.100 inch thick beams, damping coefficient g = 1/Q	The source measured material damping independent of stress amplitude from 4800 to 19200 psi and frequency dependent from 15 to 1500 cps, in quantitative agreement with the Zener thermal-relaxation theory g = (alpha^2 E T / c) omega tau / (1 + omega^2 tau^2); each row below pins the low-stress Table 4 value of g at the actual measured frequency for the 0.100 inch beams; thickness moves the Zener relaxation frequency as tau proportional to h^2 (the 0.200 inch beam at 76 Hz measured 2.41e-4 and the 0.050 inch beam at 315 Hz measured 8.15e-4); air damping measured up to 10x greater than material damping, so these vacuum rows are the material property; no confidence semantics are printed, so runtime uncertainty stays Unstated
scalar	loss-factor-15hz	tn2893-vacuum-dwell	loss_factor_15hz	0.00292	1	constant
uncertainty	loss-factor-15hz	unstated	-	-	-	-
validity	loss-factor-15hz	frequency	15.18	15.18	Hz
scalar	loss-factor-30hz	tn2893-vacuum-dwell	loss_factor_30hz	0.002027	1	constant
uncertainty	loss-factor-30hz	unstated	-	-	-	-
validity	loss-factor-30hz	frequency	30.30	30.30	Hz
scalar	loss-factor-70hz	tn2893-vacuum-dwell	loss_factor_70hz	0.000955	1	constant
uncertainty	loss-factor-70hz	unstated	-	-	-	-
validity	loss-factor-70hz	frequency	71.60	71.60	Hz
scalar	loss-factor-150hz	tn2893-vacuum-dwell	loss_factor_150hz	0.000502	1	constant
uncertainty	loss-factor-150hz	unstated	-	-	-	-
validity	loss-factor-150hz	frequency	153.2	153.2	Hz
scalar	loss-factor-300hz	tn2893-vacuum-dwell	loss_factor_300hz	0.000236	1	constant
uncertainty	loss-factor-300hz	unstated	-	-	-	-
validity	loss-factor-300hz	frequency	306.5	306.5	Hz
scalar	loss-factor-700hz	tn2893-vacuum-dwell	loss_factor_700hz	0.000114	1	constant
uncertainty	loss-factor-700hz	unstated	-	-	-	-
validity	loss-factor-700hz	frequency	716.2	716.2	Hz
scalar	loss-factor-1500hz	tn2893-vacuum-dwell	loss_factor_1500hz	0.0000485	1	constant
uncertainty	loss-factor-1500hz	unstated	-	-	-	-
validity	loss-factor-1500hz	frequency	1572	1572	Hz
