Repository: Dicklesworthstone/frankensim

<div align="center">
</div>

# FrankenSim

<div align="center">
</div>

FrankenSim is an active Rust source workspace for deterministic geometry, certified numerics, meshing, execution, evidence, and design-ledger infrastructure for simulation and design optimization.

The tree contains 184 `fs-*` crate directories: 164 in the native Cargo workspace
and 20 standalone workspaces listed below. They include numerical kernels,
geometry representations, meshing, physics, solvers, adjoints, optimization,
imaging, evidence, packaging and ledger implementations, together with their
contracts and tests.

The inventory numbers in this README are derived from the root workspace
manifest, each crate's declared layer metadata, and the portable tracked-input
registry in [`doc-facts-inventory.json`](doc-facts-inventory.json) by
`cargo run -p xtask -- check-docs`. The inventory includes committed paths;
the check also checks their presence in the current index. Staged removals can
therefore block this check until their inventory change lands. An RCH or archive source snapshot
without `.git` validates the same checked path set instead of counting arbitrary
filesystem dirt. Untracked files are deliberately excluded. The layer row
inventories declarations and is not, by itself, proof that every dependency
edge is valid.

<!-- BEGIN GENERATED FRANKENSIM DOC FACTS -->
| Derived repository fact | Value |
|-------------------------|-------|
| Native workspace `fs-*` crates | 164 |

# FrankenSim material seed data v1

This directory retains the human-reviewable source inputs compiled by
`xtask matdb-pack`. Generated binary packs are deliberately not committed:
the compiler must reproduce them from the pinned manifest and source record.

## Mineral processing

The matched NBS **calcite** profile adds five original reference facts and now
runs with the existing calcium, carbonate, sulfate, gypsum and water profiles
in a finite shared-calcium equilibrium. The reusable salt-assemblage owner
recomputes pH and every phase at one common final state, preserving separate
Ca/C/S accounts. The runnable example shows acid dissolving limestone while
additional gypsum forms, without spending the same calcium twice. Seven new
owner tests and five actual-source integration tests pass alongside the existing
salt regressions. See [finite limestone dissolution and gypsum formation](MINING_LIMESTONE_SULFATE.md)
for data, source identities, commands and the selected ideal-model limits.

Three matched NBS packs add **silver sulfide, thiosulfate and thiocyanate**,
with fourteen literal reference facts. The finite-inventory consumer now shares
cyanide and dissolved oxygen between gold and silver leaching and explicitly
accounts for sulfur converting free cyanide into thiocyanate. Source phases,
reaction extents and stage ordering remain explicit. See
[silver-sulfide leaching and sulfur cyanide demand](MINING_SULFUR_CYANIDE.md).

Five matched NBS source packs add **kaolinite, free Al3+, a formal silicic-acid
component, gibbsite and CuO**. Conserved clay dissolution and aluminum hydrolysis
now run with copper leaching through a finite, shared-acid inventory. Required
phase and formula-unit selectors preserve source identity; prescribed extents
remain separate from kinetics and pH. See [clay acid demand and staged aluminum
precipitation](MINING_CLAY_ACID_DEMAND.md).

The existing selection-breakage population balance now supports bounded
**grind-to-spec inversion** from an actual feed PSD. It retains original source-bin
targets, forward solutions, explicit work budgets and nominal time brackets.
Optional declared constant net power and batch mass give batch energy without
inferring a power law. See [the Austin grinding guide](MINING_AUSTIN_GRINDING.md#grind-to-a-specified-source-bin-fraction).

The [ball-mill kinetics guide](MINING_AUSTIN_GRINDING.md) adds three
experimental Assiros quartz calibrations with 24 claims for selection
frequencies, daughter distributions and the exact source size grid. They drive
the existing batch population balance under the original mill and charge
conditions, preserving unresolved fines and the source-reported PSD mismatch.

The [pyrrhotite guide](MINING_PYRRHOTITE.md) adds three matched NBS material
profiles and four conserved endpoints for FeS/Fe7S8 oxidation and ferric attack.
Finite oxidant inventories, direct proton production, standard reaction heat
and Gibbs sums retain the original mineral phase and formula-unit basis.

The [nonideal residence guide](MINING_NONIDEAL_RESIDENCE.md) adds unequal
active/stagnant tank volumes, explicit bypass and exchange during flow stops.
Its callable forward model independently accounts for outlet and retained
material through feed pulses, shutdowns, restarts and flushing.

The [sulfite-treatment guide](MINING_SULFITE_TREATMENT.md) adds four matched
NBS source profiles and seven conserved endpoints for reagent preparation,

File: data/matdb/seed-v1/brass-70-30-nbs-c447-hardness/properties.tsv
frankensim.matdb-source.v1
observation	c447-table12-cu-zn-70-30	70-30 class copper-zinc alloy (cartridge-brass composition; serials 956-957: Cu 71.68 sheet 0.020 in; serials 958-959: Cu 70.5 strip)	NBS Circular C447 Table 12 hardness entries; the table note states hardness numbers are Brinell unless prefixed R_B (Rockwell B), etc.	Scale-TYPED hardness, never converted: Rockwell B 24 (soft sheet, serial 956) and 82 (cold-worked 37 percent, serial 957) for the Cu 71.68 sheet; Brinell 58 (annealed 2 hr at 1155 F, serial 958) and 89 (cold-rolled 11 percent, serial 959) for the Cu 70.5 strip; Brinell loads are not stated in Table 12 (named absence); the two serial groups are DIFFERENT lots with slightly different compositions and are typed by state in the property names; NBS Table 11 is the printed Vickers/Rockwell/Brinell conversion table for cartridge brass and is cited as reference, deliberately NOT transcribed into claims (conversion is a modeling act, not a measurement); uncertainty Unstated
scalar	hardness-rockwell-b-soft-sheet	c447-table12-cu-zn-70-30	hardness_rockwell_b_soft_sheet	24	1	constant
uncertainty	hardness-rockwell-b-soft-sheet	unstated	-	-	-	-
validity	hardness-rockwell-b-soft-sheet	temperature	293	293	K
scalar	hardness-rockwell-b-cold-worked-37pct	c447-table12-cu-zn-70-30	hardness_rockwell_b_cold_worked_37pct	82	1	constant
uncertainty	hardness-rockwell-b-cold-worked-37pct	unstated	-	-	-	-
validity	hardness-rockwell-b-cold-worked-37pct	temperature	293	293	K
scalar	hardness-brinell-annealed	c447-table12-cu-zn-70-30	hardness_brinell_annealed	58	1	constant
uncertainty	hardness-brinell-annealed	unstated	-	-	-	-
validity	hardness-brinell-annealed	temperature	293	293	K
scalar	hardness-brinell-cold-rolled-11pct	c447-table12-cu-zn-70-30	hardness_brinell_cold_rolled_11pct	89	1	constant
uncertainty	hardness-brinell-cold-rolled-11pct	unstated	-	-	-	-
validity	hardness-brinell-cold-rolled-11pct	temperature	293	293	K
