Repository: Dicklesworthstone/frankensim

<div align="center">
</div>

# FrankenSim

<div align="center">
</div>

FrankenSim is an active Rust source workspace for deterministic geometry, certified numerics, meshing, execution, evidence, and design-ledger infrastructure for simulation and design optimization.

The tree contains 184 `fs-*` crate directories: 164 in the native Cargo workspace
and 20 standalone workspaces listed below. They include numerical kernels,
geometry representations, meshing, physics, solvers, adjoints, optimization,
imaging, evidence, packaging and ledger implementations, together with their
contracts and tests.

The inventory numbers in this README are derived from the root workspace
manifest, each crate's declared layer metadata, and the portable tracked-input
registry in [`doc-facts-inventory.json`](doc-facts-inventory.json) by
`cargo run -p xtask -- check-docs`. The inventory includes committed paths;
the check also checks their presence in the current index. Staged removals can
therefore block this check until their inventory change lands. An RCH or archive source snapshot
without `.git` validates the same checked path set instead of counting arbitrary
filesystem dirt. Untracked files are deliberately excluded. The layer row
inventories declarations and is not, by itself, proof that every dependency
edge is valid.

<!-- BEGIN GENERATED FRANKENSIM DOC FACTS -->
| Derived repository fact | Value |
|-------------------------|-------|
| Native workspace `fs-*` crates | 164 |

# FrankenSim material seed data v1

This directory retains the human-reviewable source inputs compiled by
`xtask matdb-pack`. Generated binary packs are deliberately not committed:
the compiler must reproduce them from the pinned manifest and source record.

## Mineral processing

The matched NBS **calcite** profile adds five original reference facts and now
runs with the existing calcium, carbonate, sulfate, gypsum and water profiles
in a finite shared-calcium equilibrium. The reusable salt-assemblage owner
recomputes pH and every phase at one common final state, preserving separate
Ca/C/S accounts. The runnable example shows acid dissolving limestone while
additional gypsum forms, without spending the same calcium twice. Seven new
owner tests and five actual-source integration tests pass alongside the existing
salt regressions. See [finite limestone dissolution and gypsum formation](MINING_LIMESTONE_SULFATE.md)
for data, source identities, commands and the selected ideal-model limits.

Three matched NBS packs add **silver sulfide, thiosulfate and thiocyanate**,
with fourteen literal reference facts. The finite-inventory consumer now shares
cyanide and dissolved oxygen between gold and silver leaching and explicitly
accounts for sulfur converting free cyanide into thiocyanate. Source phases,
reaction extents and stage ordering remain explicit. See
[silver-sulfide leaching and sulfur cyanide demand](MINING_SULFUR_CYANIDE.md).

Five matched NBS source packs add **kaolinite, free Al3+, a formal silicic-acid
component, gibbsite and CuO**. Conserved clay dissolution and aluminum hydrolysis
now run with copper leaching through a finite, shared-acid inventory. Required
phase and formula-unit selectors preserve source identity; prescribed extents
remain separate from kinetics and pH. See [clay acid demand and staged aluminum
precipitation](MINING_CLAY_ACID_DEMAND.md).

The existing selection-breakage population balance now supports bounded
**grind-to-spec inversion** from an actual feed PSD. It retains original source-bin
targets, forward solutions, explicit work budgets and nominal time brackets.
Optional declared constant net power and batch mass give batch energy without
inferring a power law. See [the Austin grinding guide](MINING_AUSTIN_GRINDING.md#grind-to-a-specified-source-bin-fraction).

The [ball-mill kinetics guide](MINING_AUSTIN_GRINDING.md) adds three
experimental Assiros quartz calibrations with 24 claims for selection
frequencies, daughter distributions and the exact source size grid. They drive
the existing batch population balance under the original mill and charge
conditions, preserving unresolved fines and the source-reported PSD mismatch.

The [pyrrhotite guide](MINING_PYRRHOTITE.md) adds three matched NBS material
profiles and four conserved endpoints for FeS/Fe7S8 oxidation and ferric attack.
Finite oxidant inventories, direct proton production, standard reaction heat
and Gibbs sums retain the original mineral phase and formula-unit basis.

The [nonideal residence guide](MINING_NONIDEAL_RESIDENCE.md) adds unequal
active/stagnant tank volumes, explicit bypass and exchange during flow stops.
Its callable forward model independently accounts for outlet and retained
material through feed pulses, shutdowns, restarts and flushing.

The [sulfite-treatment guide](MINING_SULFITE_TREATMENT.md) adds four matched
NBS source profiles and seven conserved endpoints for reagent preparation,

File: data/matdb/seed-v1/concrete-lightweight-cfast-sp1041/properties.tsv
frankensim.matdb-source.v1
observation	cfast-tsv-conversion-2026-09-07	FrankenSim CFAST thermal.csv SI typed-TSV conversion	FrankenSim conversion notice, 2026-09-07	On 2026-09-07, FrankenSim converted the CFAST thermal.csv record to SI typed TSV. The change is representation and units only; it does not change the source model-input status or assert a measured specimen property.
observation	cfast-concrete-lightweight	Concrete, Light Weight (6 in), CFAST record CONCLITE	NIST CFAST model-input record; visual transcription check against NIST SP 1041 Chapter 3 page 9 thermal-properties screenshot	Source row is a CFAST textbook/model input, not a measured specimen or design allowable. Aggregate, cement content, water-cement ratio, air content, curing age, moisture state, porosity, temperature, pressure, measurement method, replicates, and uncertainty are absent. CFAST raw values are 0.125 W/(m K), 1050 J/(kg K), 525 kg/m3, 0.15 m, and emissivity 0.94; SP 1041 displays 0.000125 kW/(m K), so the checked conversion is 0.000125*1000 = 0.125 W/(m K).
scalar	thermal-conductivity	cfast-concrete-lightweight	thermal_conductivity	0.125	W/m/K	constant
uncertainty	thermal-conductivity	unstated	-	-	-	-
validity	thermal-conductivity	source_test_temperature_known	0	0	1
validity	thermal-conductivity	source_moisture_condition_known	0	0	1
validity	thermal-conductivity	source_mix_and_cure_known	0	0	1
validity	thermal-conductivity	source_measurement_method_known	0	0	1
scalar	specific-heat-capacity	cfast-concrete-lightweight	specific_heat_capacity	1050	J/kg/K	constant
uncertainty	specific-heat-capacity	unstated	-	-	-	-
validity	specific-heat-capacity	source_test_temperature_known	0	0	1
validity	specific-heat-capacity	source_moisture_condition_known	0	0	1
validity	specific-heat-capacity	source_mix_and_cure_known	0	0	1
validity	specific-heat-capacity	source_measurement_method_known	0	0	1
scalar	density	cfast-concrete-lightweight	density	525	kg/m3	constant
uncertainty	density	unstated	-	-	-	-
validity	density	source_test_temperature_known	0	0	1
validity	density	source_moisture_condition_known	0	0	1
validity	density	source_mix_and_cure_known	0	0	1
validity	density	source_measurement_method_known	0	0	1
scalar	nominal-thickness	cfast-concrete-lightweight	nominal_thickness	0.15	m	constant
uncertainty	nominal-thickness	unstated	-	-	-	-
validity	nominal-thickness	source_is_cfast_layer_input	1	1	1
scalar	emissivity	cfast-concrete-lightweight	emissivity	0.94	1	constant
uncertainty	emissivity	unstated	-	-	-	-
validity	emissivity	source_is_cfast_layer_input	1	1	1
