Repository: Dicklesworthstone/frankensim

<div align="center">
</div>

# FrankenSim

<div align="center">
</div>

FrankenSim is an active Rust source workspace for deterministic geometry, certified numerics, meshing, execution, evidence, and design-ledger infrastructure for simulation and design optimization.

The tree contains 184 `fs-*` crate directories: 164 in the native Cargo workspace
and 20 standalone workspaces listed below. They include numerical kernels,
geometry representations, meshing, physics, solvers, adjoints, optimization,
imaging, evidence, packaging and ledger implementations, together with their
contracts and tests.

The inventory numbers in this README are derived from the root workspace
manifest, each crate's declared layer metadata, and the portable tracked-input
registry in [`doc-facts-inventory.json`](doc-facts-inventory.json) by
`cargo run -p xtask -- check-docs`. The inventory includes committed paths;
the check also checks their presence in the current index. Staged removals can
therefore block this check until their inventory change lands. An RCH or archive source snapshot
without `.git` validates the same checked path set instead of counting arbitrary
filesystem dirt. Untracked files are deliberately excluded. The layer row
inventories declarations and is not, by itself, proof that every dependency
edge is valid.

<!-- BEGIN GENERATED FRANKENSIM DOC FACTS -->
| Derived repository fact | Value |
|-------------------------|-------|
| Native workspace `fs-*` crates | 164 |

# FrankenSim material seed data v1

This directory retains the human-reviewable source inputs compiled by
`xtask matdb-pack`. Generated binary packs are deliberately not committed:
the compiler must reproduce them from the pinned manifest and source record.

## Mineral processing

The matched NBS **calcite** profile adds five original reference facts and now
runs with the existing calcium, carbonate, sulfate, gypsum and water profiles
in a finite shared-calcium equilibrium. The reusable salt-assemblage owner
recomputes pH and every phase at one common final state, preserving separate
Ca/C/S accounts. The runnable example shows acid dissolving limestone while
additional gypsum forms, without spending the same calcium twice. Seven new
owner tests and five actual-source integration tests pass alongside the existing
salt regressions. See [finite limestone dissolution and gypsum formation](MINING_LIMESTONE_SULFATE.md)
for data, source identities, commands and the selected ideal-model limits.

Three matched NBS packs add **silver sulfide, thiosulfate and thiocyanate**,
with fourteen literal reference facts. The finite-inventory consumer now shares
cyanide and dissolved oxygen between gold and silver leaching and explicitly
accounts for sulfur converting free cyanide into thiocyanate. Source phases,
reaction extents and stage ordering remain explicit. See
[silver-sulfide leaching and sulfur cyanide demand](MINING_SULFUR_CYANIDE.md).

Five matched NBS source packs add **kaolinite, free Al3+, a formal silicic-acid
component, gibbsite and CuO**. Conserved clay dissolution and aluminum hydrolysis
now run with copper leaching through a finite, shared-acid inventory. Required
phase and formula-unit selectors preserve source identity; prescribed extents
remain separate from kinetics and pH. See [clay acid demand and staged aluminum
precipitation](MINING_CLAY_ACID_DEMAND.md).

The existing selection-breakage population balance now supports bounded
**grind-to-spec inversion** from an actual feed PSD. It retains original source-bin
targets, forward solutions, explicit work budgets and nominal time brackets.
Optional declared constant net power and batch mass give batch energy without
inferring a power law. See [the Austin grinding guide](MINING_AUSTIN_GRINDING.md#grind-to-a-specified-source-bin-fraction).

The [ball-mill kinetics guide](MINING_AUSTIN_GRINDING.md) adds three
experimental Assiros quartz calibrations with 24 claims for selection
frequencies, daughter distributions and the exact source size grid. They drive
the existing batch population balance under the original mill and charge
conditions, preserving unresolved fines and the source-reported PSD mismatch.

The [pyrrhotite guide](MINING_PYRRHOTITE.md) adds three matched NBS material
profiles and four conserved endpoints for FeS/Fe7S8 oxidation and ferric attack.
Finite oxidant inventories, direct proton production, standard reaction heat
and Gibbs sums retain the original mineral phase and formula-unit basis.

The [nonideal residence guide](MINING_NONIDEAL_RESIDENCE.md) adds unequal
active/stagnant tank volumes, explicit bypass and exchange during flow stops.
Its callable forward model independently accounts for outlet and retained
material through feed pulses, shutdowns, restarts and flushing.

The [sulfite-treatment guide](MINING_SULFITE_TREATMENT.md) adds four matched
NBS source profiles and seven conserved endpoints for reagent preparation,

File: data/matdb/seed-v1/concrete-nsc-mix-iv-nistir6475/properties.tsv
frankensim.matdb-source.v1
observation	nistir6475-mix-iv-st-iv-25-1	NISTIR 6475 conventional normal-strength concrete, Mixture IV, specimen ST-IV-25-1	NISTIR 6475 Table 1 gives the Mixture IV formulation and Table 4 gives this individual room-temperature specimen's raw mass, dimensions, dynamic modulus, compressive strength, and static modulus	Mixture IV used Type I Portland cement 376 kg/m3, water 213 kg/m3, water-cement ratio 0.57, coarse limestone aggregate 854 kg/m3, SSD natural fine sand 868 kg/m3, with no silica fume or sulfonated-naphthalene water reducer. Cylinders were 102 mm nominal diameter by 204 mm nominal length; molds were removed after one day; specimens were water-cured at nominally 23 deg C for about six months, re-stored in water after end grinding, then air-dried 24 h at nominally 23 deg C and 50 percent RH. Those 23 deg C/50 percent RH values are the reported drying/conditioning conditions, not a claimed current state for every reported value. Table 4 is for room-temperature 25 deg C tests. ST-IV-25-1 raw values are mass 3808 g, length 0.202 m, diameter 0.102 m, dynamic Youngs modulus before heating 3.67e10 Pa, compressive strength 51.9 MPa, and static modulus 30169 MPa. Density is a derived apparent-cylinder value: 3.808 kg / (pi*(0.102 m/2)^2*0.202 m) = 2307.041173402 kg/m3; the report does not state the temperature at which its mass and dimensions were measured. The report gives instrument precision but not a statistical uncertainty for this individual reported strength/modulus/density; claims retain Unstated uncertainty. This is one water-cured and air-dried cylinder condition, not a thermal-conductivity measurement, mixture-wide law, design allowable, or generic normal-strength concrete card.
scalar	compressive-strength-st-iv-25-1	nistir6475-mix-iv-st-iv-25-1	compressive_strength	51.9	MPa	constant
uncertainty	compressive-strength-st-iv-25-1	unstated	-	-	-	-
validity	compressive-strength-st-iv-25-1	temperature	298.15	298.15	K
validity	compressive-strength-st-iv-25-1	conditioning_temperature	296.15	296.15	K
validity	compressive-strength-st-iv-25-1	conditioning_relative_humidity	50	50	%
validity	compressive-strength-st-iv-25-1	source_water_cured_approximately_six_months	1	1	1
validity	compressive-strength-st-iv-25-1	source_air_dried_24_hours	1	1	1
validity	compressive-strength-st-iv-25-1	source_specimen_is_st_iv_25_1	1	1	1
scalar	dynamic-youngs-modulus-st-iv-25-1	nistir6475-mix-iv-st-iv-25-1	dynamic_youngs_modulus	3.67e10	Pa	constant
uncertainty	dynamic-youngs-modulus-st-iv-25-1	unstated	-	-	-	-
validity	dynamic-youngs-modulus-st-iv-25-1	temperature	298.15	298.15	K
validity	dynamic-youngs-modulus-st-iv-25-1	conditioning_temperature	296.15	296.15	K
validity	dynamic-youngs-modulus-st-iv-25-1	conditioning_relative_humidity	50	50	%
validity	dynamic-youngs-modulus-st-iv-25-1	source_water_cured_approximately_six_months	1	1	1
validity	dynamic-youngs-modulus-st-iv-25-1	source_air_dried_24_hours	1	1	1
validity	dynamic-youngs-modulus-st-iv-25-1	source_specimen_is_st_iv_25_1	1	1	1
scalar	derived-apparent-density-st-iv-25-1	nistir6475-mix-iv-st-iv-25-1	density	2307.041173402	kg/m3	constant
uncertainty	derived-apparent-density-st-iv-25-1	unstated	-	-	-	-
validity	derived-apparent-density-st-iv-25-1	conditioning_temperature	296.15	296.15	K
validity	derived-apparent-density-st-iv-25-1	conditioning_relative_humidity	50	50	%
validity	derived-apparent-density-st-iv-25-1	source_water_cured_approximately_six_months	1	1	1
validity	derived-apparent-density-st-iv-25-1	source_air_dried_24_hours	1	1	1
validity	derived-apparent-density-st-iv-25-1	source_specimen_is_st_iv_25_1	1	1	1
validity	derived-apparent-density-st-iv-25-1	source_density_measurement_temperature_known	0	0	1
scalar	static-compressive-youngs-modulus-st-iv-25-1	nistir6475-mix-iv-st-iv-25-1	static_compressive_youngs_modulus	30169	MPa	constant
uncertainty	static-compressive-youngs-modulus-st-iv-25-1	unstated	-	-	-	-
validity	static-compressive-youngs-modulus-st-iv-25-1	temperature	298.15	298.15	K
validity	static-compressive-youngs-modulus-st-iv-25-1	conditioning_temperature	296.15	296.15	K
validity	static-compressive-youngs-modulus-st-iv-25-1	conditioning_relative_humidity	50	50	%
validity	static-compressive-youngs-modulus-st-iv-25-1	source_water_cured_approximately_six_months	1	1	1
validity	static-compressive-youngs-modulus-st-iv-25-1	source_air_dried_24_hours	1	1	1
validity	static-compressive-youngs-modulus-st-iv-25-1	source_specimen_is_st_iv_25_1	1	1	1
