Repository: Dicklesworthstone/frankensim

<div align="center">
</div>

# FrankenSim

<div align="center">
</div>

FrankenSim is an active Rust source workspace for deterministic geometry, certified numerics, meshing, execution, evidence, and design-ledger infrastructure for simulation and design optimization.

The tree contains 184 `fs-*` crate directories: 164 in the native Cargo workspace
and 20 standalone workspaces listed below. They include numerical kernels,
geometry representations, meshing, physics, solvers, adjoints, optimization,
imaging, evidence, packaging and ledger implementations, together with their
contracts and tests.

The inventory numbers in this README are derived from the root workspace
manifest, each crate's declared layer metadata, and the portable tracked-input
registry in [`doc-facts-inventory.json`](doc-facts-inventory.json) by
`cargo run -p xtask -- check-docs`. The inventory includes committed paths;
the check also checks their presence in the current index. Staged removals can
therefore block this check until their inventory change lands. An RCH or archive source snapshot
without `.git` validates the same checked path set instead of counting arbitrary
filesystem dirt. Untracked files are deliberately excluded. The layer row
inventories declarations and is not, by itself, proof that every dependency
edge is valid.

<!-- BEGIN GENERATED FRANKENSIM DOC FACTS -->
| Derived repository fact | Value |
|-------------------------|-------|
| Native workspace `fs-*` crates | 164 |

# FrankenSim material seed data v1

This directory retains the human-reviewable source inputs compiled by
`xtask matdb-pack`. Generated binary packs are deliberately not committed:
the compiler must reproduce them from the pinned manifest and source record.

## Mineral processing

The matched NBS **calcite** profile adds five original reference facts and now
runs with the existing calcium, carbonate, sulfate, gypsum and water profiles
in a finite shared-calcium equilibrium. The reusable salt-assemblage owner
recomputes pH and every phase at one common final state, preserving separate
Ca/C/S accounts. The runnable example shows acid dissolving limestone while
additional gypsum forms, without spending the same calcium twice. Seven new
owner tests and five actual-source integration tests pass alongside the existing
salt regressions. See [finite limestone dissolution and gypsum formation](MINING_LIMESTONE_SULFATE.md)
for data, source identities, commands and the selected ideal-model limits.

Three matched NBS packs add **silver sulfide, thiosulfate and thiocyanate**,
with fourteen literal reference facts. The finite-inventory consumer now shares
cyanide and dissolved oxygen between gold and silver leaching and explicitly
accounts for sulfur converting free cyanide into thiocyanate. Source phases,
reaction extents and stage ordering remain explicit. See
[silver-sulfide leaching and sulfur cyanide demand](MINING_SULFUR_CYANIDE.md).

Five matched NBS source packs add **kaolinite, free Al3+, a formal silicic-acid
component, gibbsite and CuO**. Conserved clay dissolution and aluminum hydrolysis
now run with copper leaching through a finite, shared-acid inventory. Required
phase and formula-unit selectors preserve source identity; prescribed extents
remain separate from kinetics and pH. See [clay acid demand and staged aluminum
precipitation](MINING_CLAY_ACID_DEMAND.md).

The existing selection-breakage population balance now supports bounded
**grind-to-spec inversion** from an actual feed PSD. It retains original source-bin
targets, forward solutions, explicit work budgets and nominal time brackets.
Optional declared constant net power and batch mass give batch energy without
inferring a power law. See [the Austin grinding guide](MINING_AUSTIN_GRINDING.md#grind-to-a-specified-source-bin-fraction).

The [ball-mill kinetics guide](MINING_AUSTIN_GRINDING.md) adds three
experimental Assiros quartz calibrations with 24 claims for selection
frequencies, daughter distributions and the exact source size grid. They drive
the existing batch population balance under the original mill and charge
conditions, preserving unresolved fines and the source-reported PSD mismatch.

The [pyrrhotite guide](MINING_PYRRHOTITE.md) adds three matched NBS material
profiles and four conserved endpoints for FeS/Fe7S8 oxidation and ferric attack.
Finite oxidant inventories, direct proton production, standard reaction heat
and Gibbs sums retain the original mineral phase and formula-unit basis.

The [nonideal residence guide](MINING_NONIDEAL_RESIDENCE.md) adds unequal
active/stagnant tank volumes, explicit bypass and exchange during flow stops.
Its callable forward model independently accounts for outlet and retained
material through feed pulses, shutdowns, restarts and flushing.

The [sulfite-treatment guide](MINING_SULFITE_TREATMENT.md) adds four matched
NBS source profiles and seven conserved endpoints for reagent preparation,

File: data/matdb/seed-v1/copper-pure-nbs-c447/properties.tsv
frankensim.matdb-source.v1
observation	c447-table67-copper	copper (elemental), NBS C447 Table 67 physical-property row	NBS Circular C447 Table 67, melting point on the international temperature scale and density at 20 C	Melting point printed as 1083.2 plus-minus 0.1 deg C on the international temperature scale, converted at K = C + 273.15; density printed at 20 C in g/cm3 and converted at 1000 (kg/m3)/(g/cm3); the printed plus-minus 0.1 C is a scale statement without confidence semantics, so runtime uncertainty stays Unstated. Hardness rows from Table 12: Brinell 47 for 3/4 in rod annealed 1/2 hr at 1290 F (serial 499), Brinell 104 for the same rod cold-drawn 56 percent reduction (serial 500), Rockwell B 37 for OFHC 1/2 in rod cold-drawn 29 percent (serial 484); scales TYPED in the names, never converted; Brinell loads not stated (named absence). Cross-source agreement: the Table 67 melting point 1083.2 C equals MIL-HDBK-698A Table XV liquidus 1981 F for alloy 110 within 0.4 K.
scalar	melting-point	c447-table67-copper	melting_point	1356.35	K	constant
uncertainty	melting-point	unstated	-	-	-	-
validity	melting-point	temperature	294	294	K
scalar	density	c447-table67-copper	density	8960	kg/m3	constant
uncertainty	density	unstated	-	-	-	-
validity	density	temperature	293	293	K
scalar	hardness-brinell-annealed	c447-table67-copper	hardness_brinell_annealed	47	1	constant
uncertainty	hardness-brinell-annealed	unstated	-	-	-	-
validity	hardness-brinell-annealed	temperature	294	294	K
scalar	hardness-brinell-cold-drawn-56pct	c447-table67-copper	hardness_brinell_cold_drawn_56pct	104	1	constant
uncertainty	hardness-brinell-cold-drawn-56pct	unstated	-	-	-	-
validity	hardness-brinell-cold-drawn-56pct	temperature	294	294	K
scalar	hardness-rockwell-b-cold-drawn-29pct	c447-table67-copper	hardness_rockwell_b_cold_drawn_29pct	37	1	constant
uncertainty	hardness-rockwell-b-cold-drawn-29pct	unstated	-	-	-	-
validity	hardness-rockwell-b-cold-drawn-29pct	temperature	294	294	K
