Repository: Dicklesworthstone/frankensim

<div align="center">
</div>

# FrankenSim

<div align="center">
</div>

FrankenSim is an active Rust source workspace for deterministic geometry, certified numerics, meshing, execution, evidence, and design-ledger infrastructure for simulation and design optimization.

The tree contains 184 `fs-*` crate directories: 164 in the native Cargo workspace
and 20 standalone workspaces listed below. They include numerical kernels,
geometry representations, meshing, physics, solvers, adjoints, optimization,
imaging, evidence, packaging and ledger implementations, together with their
contracts and tests.

The inventory numbers in this README are derived from the root workspace
manifest, each crate's declared layer metadata, and the portable tracked-input
registry in [`doc-facts-inventory.json`](doc-facts-inventory.json) by
`cargo run -p xtask -- check-docs`. The inventory includes committed paths;
the check also checks their presence in the current index. Staged removals can
therefore block this check until their inventory change lands. An RCH or archive source snapshot
without `.git` validates the same checked path set instead of counting arbitrary
filesystem dirt. Untracked files are deliberately excluded. The layer row
inventories declarations and is not, by itself, proof that every dependency
edge is valid.

<!-- BEGIN GENERATED FRANKENSIM DOC FACTS -->
| Derived repository fact | Value |
|-------------------------|-------|
| Native workspace `fs-*` crates | 164 |

# FrankenSim material seed data v1

This directory retains the human-reviewable source inputs compiled by
`xtask matdb-pack`. Generated binary packs are deliberately not committed:
the compiler must reproduce them from the pinned manifest and source record.

## Mineral processing

The matched NBS **calcite** profile adds five original reference facts and now
runs with the existing calcium, carbonate, sulfate, gypsum and water profiles
in a finite shared-calcium equilibrium. The reusable salt-assemblage owner
recomputes pH and every phase at one common final state, preserving separate
Ca/C/S accounts. The runnable example shows acid dissolving limestone while
additional gypsum forms, without spending the same calcium twice. Seven new
owner tests and five actual-source integration tests pass alongside the existing
salt regressions. See [finite limestone dissolution and gypsum formation](MINING_LIMESTONE_SULFATE.md)
for data, source identities, commands and the selected ideal-model limits.

Three matched NBS packs add **silver sulfide, thiosulfate and thiocyanate**,
with fourteen literal reference facts. The finite-inventory consumer now shares
cyanide and dissolved oxygen between gold and silver leaching and explicitly
accounts for sulfur converting free cyanide into thiocyanate. Source phases,
reaction extents and stage ordering remain explicit. See
[silver-sulfide leaching and sulfur cyanide demand](MINING_SULFUR_CYANIDE.md).

Five matched NBS source packs add **kaolinite, free Al3+, a formal silicic-acid
component, gibbsite and CuO**. Conserved clay dissolution and aluminum hydrolysis
now run with copper leaching through a finite, shared-acid inventory. Required
phase and formula-unit selectors preserve source identity; prescribed extents
remain separate from kinetics and pH. See [clay acid demand and staged aluminum
precipitation](MINING_CLAY_ACID_DEMAND.md).

The existing selection-breakage population balance now supports bounded
**grind-to-spec inversion** from an actual feed PSD. It retains original source-bin
targets, forward solutions, explicit work budgets and nominal time brackets.
Optional declared constant net power and batch mass give batch energy without
inferring a power law. See [the Austin grinding guide](MINING_AUSTIN_GRINDING.md#grind-to-a-specified-source-bin-fraction).

The [ball-mill kinetics guide](MINING_AUSTIN_GRINDING.md) adds three
experimental Assiros quartz calibrations with 24 claims for selection
frequencies, daughter distributions and the exact source size grid. They drive
the existing batch population balance under the original mill and charge
conditions, preserving unresolved fines and the source-reported PSD mismatch.

The [pyrrhotite guide](MINING_PYRRHOTITE.md) adds three matched NBS material
profiles and four conserved endpoints for FeS/Fe7S8 oxidation and ferric attack.
Finite oxidant inventories, direct proton production, standard reaction heat
and Gibbs sums retain the original mineral phase and formula-unit basis.

The [nonideal residence guide](MINING_NONIDEAL_RESIDENCE.md) adds unequal
active/stagnant tank volumes, explicit bypass and exchange during flow stops.
Its callable forward model independently accounts for outlet and retained
material through feed pulses, shutdowns, restarts and flushing.

The [sulfite-treatment guide](MINING_SULFITE_TREATMENT.md) adds four matched
NBS source profiles and seven conserved endpoints for reagent preparation,

File: data/matdb/seed-v1/glass-borosilicate-duran-ntrs-19860021558/properties.tsv
frankensim.matdb-source.v1
observation	nasa-cr174869-table3-9-duran	Duran (borosilicate) glass	NASA-CR-174869 scanned report, Table 3-9 Characteristics of the Paar Density Meter / Physical Properties of Duran Glass, printed page 62	Density 2.23 g/cm3 converted to 2230 kg/m3; elastic modulus 67.8 GPa; Poisson ratio 0.22 at 20 deg C; mean linear expansion coefficient 3.2e-6 per deg C over 20 to 300 deg C, not a measured local derivative throughout that interval; thermal conductivity 1.168 W/(m-K); specific heat 0.18 cal/(g-K) at 20 deg C converted using the explicitly selected thermochemical calorie convention 1 cal/(g-K)=4184 J/(kg-K) to 753.12 J/(kg-K); glass transition 530 deg C absolute temperature and DIN 52325 sudden-change resistance delta-T=250 deg C (250 K temperature difference). The scanned cover identifies NASA-CR-174869; NTRS identity is 19860021558. Tensile strength claims are withheld because of a source unit conflict: under Safety Factor=5 the table pairs fire-bright 7.8 MPa with 11,400 psia (about 78.6 MPa), and cut-surface 3.9 MPa with 5,700 psia (about 39.3 MPa). Neither column is selected or corrected without corroboration; neither measured ultimate-strength nor structural-allowable semantics or a test method is inferred. The table does not supply specimen preparation, humidity, pressure or uncertainty; no correction is inferred. A transition temperature or shock difference does not specify the test's ambient temperature.
scalar	density	nasa-cr174869-table3-9-duran	density	2230	kg/m3	constant
uncertainty	density	unstated	-	-	-	-
scalar	young-modulus	nasa-cr174869-table3-9-duran	young_modulus	67.8	GPa	constant
uncertainty	young-modulus	unstated	-	-	-	-
scalar	poisson-ratio	nasa-cr174869-table3-9-duran	poisson_ratio	0.22	1	constant
uncertainty	poisson-ratio	unstated	-	-	-	-
validity	poisson-ratio	temperature	293.15	293.15	K
scalar	mean-linear-thermal-expansion-coefficient	nasa-cr174869-table3-9-duran	linear_thermal_expansion_coefficient	3.2e-6	K^-1	constant
uncertainty	mean-linear-thermal-expansion-coefficient	unstated	-	-	-	-
validity	mean-linear-thermal-expansion-coefficient	temperature	293.15	573.15	K
scalar	thermal-conductivity	nasa-cr174869-table3-9-duran	thermal_conductivity	1.168	W/m/K	constant
uncertainty	thermal-conductivity	unstated	-	-	-	-
scalar	specific-heat-capacity	nasa-cr174869-table3-9-duran	specific_heat_capacity	753.12	J/kg/K	constant
uncertainty	specific-heat-capacity	unstated	-	-	-	-
validity	specific-heat-capacity	temperature	293.15	293.15	K
scalar	glass-transition-temperature	nasa-cr174869-table3-9-duran	glass_transition_temperature	803.15	K	constant
uncertainty	glass-transition-temperature	unstated	-	-	-	-
scalar	thermal-shock-resistance-temperature-difference	nasa-cr174869-table3-9-duran	thermal_shock_resistance_temperature	250	K	constant
uncertainty	thermal-shock-resistance-temperature-difference	unstated	-	-	-	-
validity	density	source_test_temperature_known	0	0	1
validity	density	source_specimen_condition_known	0	0	1
validity	young-modulus	source_test_temperature_known	0	0	1
validity	young-modulus	source_specimen_condition_known	0	0	1
validity	poisson-ratio	source_test_temperature_known	1	1	1
validity	poisson-ratio	source_specimen_condition_known	0	0	1
validity	mean-linear-thermal-expansion-coefficient	source_test_temperature_known	1	1	1
validity	mean-linear-thermal-expansion-coefficient	source_specimen_condition_known	0	0	1
validity	thermal-conductivity	source_test_temperature_known	0	0	1
validity	thermal-conductivity	source_specimen_condition_known	0	0	1
validity	specific-heat-capacity	source_test_temperature_known	1	1	1
validity	specific-heat-capacity	source_specimen_condition_known	0	0	1
validity	glass-transition-temperature	source_test_temperature_known	0	0	1
validity	glass-transition-temperature	source_specimen_condition_known	0	0	1
validity	thermal-shock-resistance-temperature-difference	source_test_temperature_known	0	0	1
validity	thermal-shock-resistance-temperature-difference	source_specimen_condition_known	0	0	1
