Repository: Dicklesworthstone/frankensim

<div align="center">
</div>

# FrankenSim

<div align="center">
</div>

FrankenSim is an active Rust source workspace for deterministic geometry, certified numerics, meshing, execution, evidence, and design-ledger infrastructure for simulation and design optimization.

The tree contains 184 `fs-*` crate directories: 164 in the native Cargo workspace
and 20 standalone workspaces listed below. They include numerical kernels,
geometry representations, meshing, physics, solvers, adjoints, optimization,
imaging, evidence, packaging and ledger implementations, together with their
contracts and tests.

The inventory numbers in this README are derived from the root workspace
manifest, each crate's declared layer metadata, and the portable tracked-input
registry in [`doc-facts-inventory.json`](doc-facts-inventory.json) by
`cargo run -p xtask -- check-docs`. The inventory includes committed paths;
the check also checks their presence in the current index. Staged removals can
therefore block this check until their inventory change lands. An RCH or archive source snapshot
without `.git` validates the same checked path set instead of counting arbitrary
filesystem dirt. Untracked files are deliberately excluded. The layer row
inventories declarations and is not, by itself, proof that every dependency
edge is valid.

<!-- BEGIN GENERATED FRANKENSIM DOC FACTS -->
| Derived repository fact | Value |
|-------------------------|-------|
| Native workspace `fs-*` crates | 164 |

# FrankenSim material seed data v1

This directory retains the human-reviewable source inputs compiled by
`xtask matdb-pack`. Generated binary packs are deliberately not committed:
the compiler must reproduce them from the pinned manifest and source record.

## Mineral processing

The matched NBS **calcite** profile adds five original reference facts and now
runs with the existing calcium, carbonate, sulfate, gypsum and water profiles
in a finite shared-calcium equilibrium. The reusable salt-assemblage owner
recomputes pH and every phase at one common final state, preserving separate
Ca/C/S accounts. The runnable example shows acid dissolving limestone while
additional gypsum forms, without spending the same calcium twice. Seven new
owner tests and five actual-source integration tests pass alongside the existing
salt regressions. See [finite limestone dissolution and gypsum formation](MINING_LIMESTONE_SULFATE.md)
for data, source identities, commands and the selected ideal-model limits.

Three matched NBS packs add **silver sulfide, thiosulfate and thiocyanate**,
with fourteen literal reference facts. The finite-inventory consumer now shares
cyanide and dissolved oxygen between gold and silver leaching and explicitly
accounts for sulfur converting free cyanide into thiocyanate. Source phases,
reaction extents and stage ordering remain explicit. See
[silver-sulfide leaching and sulfur cyanide demand](MINING_SULFUR_CYANIDE.md).

Five matched NBS source packs add **kaolinite, free Al3+, a formal silicic-acid
component, gibbsite and CuO**. Conserved clay dissolution and aluminum hydrolysis
now run with copper leaching through a finite, shared-acid inventory. Required
phase and formula-unit selectors preserve source identity; prescribed extents
remain separate from kinetics and pH. See [clay acid demand and staged aluminum
precipitation](MINING_CLAY_ACID_DEMAND.md).

The existing selection-breakage population balance now supports bounded
**grind-to-spec inversion** from an actual feed PSD. It retains original source-bin
targets, forward solutions, explicit work budgets and nominal time brackets.
Optional declared constant net power and batch mass give batch energy without
inferring a power law. See [the Austin grinding guide](MINING_AUSTIN_GRINDING.md#grind-to-a-specified-source-bin-fraction).

The [ball-mill kinetics guide](MINING_AUSTIN_GRINDING.md) adds three
experimental Assiros quartz calibrations with 24 claims for selection
frequencies, daughter distributions and the exact source size grid. They drive
the existing batch population balance under the original mill and charge
conditions, preserving unresolved fines and the source-reported PSD mismatch.

The [pyrrhotite guide](MINING_PYRRHOTITE.md) adds three matched NBS material
profiles and four conserved endpoints for FeS/Fe7S8 oxidation and ferric attack.
Finite oxidant inventories, direct proton production, standard reaction heat
and Gibbs sums retain the original mineral phase and formula-unit basis.

The [nonideal residence guide](MINING_NONIDEAL_RESIDENCE.md) adds unequal
active/stagnant tank volumes, explicit bypass and exchange during flow stops.
Its callable forward model independently accounts for outlet and retained
material through feed pulses, shutdowns, restarts and flushing.

The [sulfite-treatment guide](MINING_SULFITE_TREATMENT.md) adds four matched
NBS source profiles and seven conserved endpoints for reagent preparation,

File: data/matdb/seed-v1/jinshan-n42-pristine-temperature/properties.tsv
frankensim.matdb-source.v1
observation	table-1-pristine-n42-temperature-endpoints	jinshan-magnetic-materials-commercial-n42-sintered-ndfeb-pristine-wire-cut-10x10x6-mm-lot-unspecified	Chang et al. 2025 Section 2 and Table 1; commercial N42 sintered NdFeB from Jinshan Magnetic Materials Co., wire-cut to source-described 10 mm x 10 mm x 6 mm cubes, retained as pristine N42 and measured with a NIM 6500C permanent magnetic measuring instrument	Table 1 reports intrinsic coercivity Hcj, remanence Br, and maximum energy product at 25 degC and 120 degC. CGS values are exactly normalized with 1 G=1e-4 T and 1 Oe=1000/(4*pi) A/m. The paper calls the 10 mm x 10 mm x 6 mm pieces cubes despite unequal dimensions. Supplier production lot, composition, original sinter schedule, magnetization protocol, coating state, wire-cut orientation, temperature-control method, field-sweep protocol, repeats, dispersion, and uncertainty are absent. The pristine N42 row did not receive the authors' 800 degC/5 h plus 550 degC/2 h treatment; that distinct state is N42-HT. Figure 10 includes plotted 80 degC curves, but no curve points are digitized or admitted
scalar	remanence-25degC	table-1-pristine-n42-temperature-endpoints	remanent_flux_density	1.275	T	constant
uncertainty	remanence-25degC	unstated	-	-	-	-
validity	remanence-25degC	temperature	25	25	degC
validity	remanence-25degC	source_instrument_nim_6500c	1	1	1
validity	remanence-25degC	source_authors_heat_treatment_applied	0	0	1
validity	remanence-25degC	source_supplier_production_lot_known	0	0	1
validity	remanence-25degC	source_composition_known	0	0	1
validity	remanence-25degC	source_temperature_control_method_known	0	0	1
scalar	intrinsic-coercivity-25degC	table-1-pristine-n42-temperature-endpoints	intrinsic_coercive_field_strength	960.5000815595882	kA/m	constant
uncertainty	intrinsic-coercivity-25degC	unstated	-	-	-	-
validity	intrinsic-coercivity-25degC	temperature	25	25	degC
validity	intrinsic-coercivity-25degC	source_instrument_nim_6500c	1	1	1
validity	intrinsic-coercivity-25degC	source_authors_heat_treatment_applied	0	0	1
validity	intrinsic-coercivity-25degC	source_supplier_production_lot_known	0	0	1
validity	intrinsic-coercivity-25degC	source_composition_known	0	0	1
validity	intrinsic-coercivity-25degC	source_temperature_control_method_known	0	0	1
scalar	maximum-energy-product-25degC	table-1-pristine-n42-temperature-endpoints	maximum_magnetic_energy_product	319.4239707854339	kJ/m3	constant
uncertainty	maximum-energy-product-25degC	unstated	-	-	-	-
validity	maximum-energy-product-25degC	temperature	25	25	degC
validity	maximum-energy-product-25degC	source_instrument_nim_6500c	1	1	1
validity	maximum-energy-product-25degC	source_authors_heat_treatment_applied	0	0	1
validity	maximum-energy-product-25degC	source_supplier_production_lot_known	0	0	1
validity	maximum-energy-product-25degC	source_composition_known	0	0	1
validity	maximum-energy-product-25degC	source_temperature_control_method_known	0	0	1
scalar	remanence-120degC	table-1-pristine-n42-temperature-endpoints	remanent_flux_density	1.118	T	constant
uncertainty	remanence-120degC	unstated	-	-	-	-
validity	remanence-120degC	temperature	120	120	degC
validity	remanence-120degC	source_instrument_nim_6500c	1	1	1
validity	remanence-120degC	source_authors_heat_treatment_applied	0	0	1
validity	remanence-120degC	source_supplier_production_lot_known	0	0	1
validity	remanence-120degC	source_composition_known	0	0	1
validity	remanence-120degC	source_temperature_control_method_known	0	0	1
scalar	intrinsic-coercivity-120degC	table-1-pristine-n42-temperature-endpoints	intrinsic_coercive_field_strength	411.4155278925494	kA/m	constant
uncertainty	intrinsic-coercivity-120degC	unstated	-	-	-	-
validity	intrinsic-coercivity-120degC	temperature	120	120	degC
validity	intrinsic-coercivity-120degC	source_instrument_nim_6500c	1	1	1
validity	intrinsic-coercivity-120degC	source_authors_heat_treatment_applied	0	0	1
validity	intrinsic-coercivity-120degC	source_supplier_production_lot_known	0	0	1
validity	intrinsic-coercivity-120degC	source_composition_known	0	0	1
validity	intrinsic-coercivity-120degC	source_temperature_control_method_known	0	0	1
scalar	maximum-energy-product-120degC	table-1-pristine-n42-temperature-endpoints	maximum_magnetic_energy_product	233.0824141580807	kJ/m3	constant
uncertainty	maximum-energy-product-120degC	unstated	-	-	-	-
validity	maximum-energy-product-120degC	temperature	120	120	degC
validity	maximum-energy-product-120degC	source_instrument_nim_6500c	1	1	1
validity	maximum-energy-product-120degC	source_authors_heat_treatment_applied	0	0	1
validity	maximum-energy-product-120degC	source_supplier_production_lot_known	0	0	1
validity	maximum-energy-product-120degC	source_composition_known	0	0	1
validity	maximum-energy-product-120degC	source_temperature_control_method_known	0	0	1
observation	table-2-pristine-n42-temperature-coefficients	jinshan-magnetic-materials-commercial-n42-sintered-ndfeb-pristine-wire-cut-10x10x6-mm-lot-unspecified	Chang et al. 2025 Table 2 and printed endpoint-ratio formulas for remanence alpha and intrinsic-coercivity beta between 25 degC and 120 degC	The source prints alpha=-0.129 percent/degC and beta=-0.602 percent/degC. These are normalized to -0.00129 K^-1 and -0.00602 K^-1. Rounded Table 1 endpoints do not reproduce both printed coefficients exactly, so the Table 2 coefficients remain distinct source claims rather than values recomputed from rounded endpoints. They are interval-average coefficients, not continuous constitutive laws, reversible recoil limits, or authorization to extrapolate outside 25-120 degC. No coefficient uncertainty, covariance, irreversible-loss boundary, recoil permeability, or raw demagnetization points are reported
scalar	remanence-temperature-coefficient	table-2-pristine-n42-temperature-coefficients	remanence_temperature_coefficient	-0.00129	K-1	constant
uncertainty	remanence-temperature-coefficient	unstated	-	-	-	-
validity	remanence-temperature-coefficient	temperature	25	120	degC
validity	remanence-temperature-coefficient	source_coefficient_uses_25c_and_120c_endpoints	1	1	1
validity	remanence-temperature-coefficient	source_rounded_endpoints_reproduce_printed_coefficient_exactly	0	0	1
validity	remanence-temperature-coefficient	source_authors_heat_treatment_applied	0	0	1
validity	remanence-temperature-coefficient	source_supplier_production_lot_known	0	0	1
validity	remanence-temperature-coefficient	source_composition_known	0	0	1
scalar	intrinsic-coercivity-temperature-coefficient	table-2-pristine-n42-temperature-coefficients	coercivity_temperature_coefficient	-0.00602	K-1	constant
uncertainty	intrinsic-coercivity-temperature-coefficient	unstated	-	-	-	-
validity	intrinsic-coercivity-temperature-coefficient	temperature	25	120	degC
validity	intrinsic-coercivity-temperature-coefficient	source_coefficient_uses_25c_and_120c_endpoints	1	1	1
validity	intrinsic-coercivity-temperature-coefficient	source_rounded_endpoints_reproduce_printed_coefficient_exactly	0	0	1
validity	intrinsic-coercivity-temperature-coefficient	source_authors_heat_treatment_applied	0	0	1
validity	intrinsic-coercivity-temperature-coefficient	source_supplier_production_lot_known	0	0	1
validity	intrinsic-coercivity-temperature-coefficient	source_composition_known	0	0	1
