Repository: Dicklesworthstone/frankensim

<div align="center">
</div>

# FrankenSim

<div align="center">
</div>

FrankenSim is an active Rust source workspace for deterministic geometry, certified numerics, meshing, execution, evidence, and design-ledger infrastructure for simulation and design optimization.

The tree contains 184 `fs-*` crate directories: 164 in the native Cargo workspace
and 20 standalone workspaces listed below. They include numerical kernels,
geometry representations, meshing, physics, solvers, adjoints, optimization,
imaging, evidence, packaging and ledger implementations, together with their
contracts and tests.

The inventory numbers in this README are derived from the root workspace
manifest, each crate's declared layer metadata, and the portable tracked-input
registry in [`doc-facts-inventory.json`](doc-facts-inventory.json) by
`cargo run -p xtask -- check-docs`. The inventory includes committed paths;
the check also checks their presence in the current index. Staged removals can
therefore block this check until their inventory change lands. An RCH or archive source snapshot
without `.git` validates the same checked path set instead of counting arbitrary
filesystem dirt. Untracked files are deliberately excluded. The layer row
inventories declarations and is not, by itself, proof that every dependency
edge is valid.

<!-- BEGIN GENERATED FRANKENSIM DOC FACTS -->
| Derived repository fact | Value |
|-------------------------|-------|
| Native workspace `fs-*` crates | 164 |

# FrankenSim material seed data v1

This directory retains the human-reviewable source inputs compiled by
`xtask matdb-pack`. Generated binary packs are deliberately not committed:
the compiler must reproduce them from the pinned manifest and source record.

## Mineral processing

The matched NBS **calcite** profile adds five original reference facts and now
runs with the existing calcium, carbonate, sulfate, gypsum and water profiles
in a finite shared-calcium equilibrium. The reusable salt-assemblage owner
recomputes pH and every phase at one common final state, preserving separate
Ca/C/S accounts. The runnable example shows acid dissolving limestone while
additional gypsum forms, without spending the same calcium twice. Seven new
owner tests and five actual-source integration tests pass alongside the existing
salt regressions. See [finite limestone dissolution and gypsum formation](MINING_LIMESTONE_SULFATE.md)
for data, source identities, commands and the selected ideal-model limits.

Three matched NBS packs add **silver sulfide, thiosulfate and thiocyanate**,
with fourteen literal reference facts. The finite-inventory consumer now shares
cyanide and dissolved oxygen between gold and silver leaching and explicitly
accounts for sulfur converting free cyanide into thiocyanate. Source phases,
reaction extents and stage ordering remain explicit. See
[silver-sulfide leaching and sulfur cyanide demand](MINING_SULFUR_CYANIDE.md).

Five matched NBS source packs add **kaolinite, free Al3+, a formal silicic-acid
component, gibbsite and CuO**. Conserved clay dissolution and aluminum hydrolysis
now run with copper leaching through a finite, shared-acid inventory. Required
phase and formula-unit selectors preserve source identity; prescribed extents
remain separate from kinetics and pH. See [clay acid demand and staged aluminum
precipitation](MINING_CLAY_ACID_DEMAND.md).

The existing selection-breakage population balance now supports bounded
**grind-to-spec inversion** from an actual feed PSD. It retains original source-bin
targets, forward solutions, explicit work budgets and nominal time brackets.
Optional declared constant net power and batch mass give batch energy without
inferring a power law. See [the Austin grinding guide](MINING_AUSTIN_GRINDING.md#grind-to-a-specified-source-bin-fraction).

The [ball-mill kinetics guide](MINING_AUSTIN_GRINDING.md) adds three
experimental Assiros quartz calibrations with 24 claims for selection
frequencies, daughter distributions and the exact source size grid. They drive
the existing batch population balance under the original mill and charge
conditions, preserving unresolved fines and the source-reported PSD mismatch.

The [pyrrhotite guide](MINING_PYRRHOTITE.md) adds three matched NBS material
profiles and four conserved endpoints for FeS/Fe7S8 oxidation and ferric attack.
Finite oxidant inventories, direct proton production, standard reaction heat
and Gibbs sums retain the original mineral phase and formula-unit basis.

The [nonideal residence guide](MINING_NONIDEAL_RESIDENCE.md) adds unequal
active/stagnant tank volumes, explicit bypass and exchange during flow stops.
Its callable forward model independently accounts for outlet and retained
material through feed pulses, shutdowns, restarts and flushing.

The [sulfite-treatment guide](MINING_SULFITE_TREATMENT.md) adds four matched
NBS source profiles and seven conserved endpoints for reagent preparation,

File: data/matdb/seed-v1/kim-baek-2026-y30-afcp-demagnetization/properties.tsv
frankensim.matdb-source.v1
observation	section-3-y30-optimal-afcp-overload-demagnetization	source-grade-Y30-ferrite-in-optimized-60.16cm3-dual-rotor-single-stator-axial-flux-consequent-pole-FEA-model-supplier-process-unknown	Kim and Baek 2026 Section 3 Equation 5 and Figures 13-14; three-dimensional finite-element demagnetization analysis at five times rated current and unchanged 6000 rpm speed	The source defines demagnetization coefficient as one minus post-field recoil flux density divided by initial residual flux density and reports the spatial maximum in the optimized motor as 1.654 percent at 20 degC and 22.396 percent at -40 degC. These are application-model outputs under a maximum modeled stator field of 256.49 kA/m, not intrinsic Y30 material allowables. Figure 13 plots the input B-H curves but supplies no tabulated points. Magnet manufacturer grade specification chemistry process lot magnetization state and curve provenance are absent. FEA software mesh convergence boundary-condition detail numerical uncertainty repeats dispersion and prototype validation are absent. No recoil permeability reversible recoil line or standalone irreversible-loss boundary is admitted
scalar	maximum-demagnetization-20degC	section-3-y30-optimal-afcp-overload-demagnetization	application_model_maximum_demagnetization_fraction	1.654	%	constant
uncertainty	maximum-demagnetization-20degC	unstated	-	-	-	-
validity	maximum-demagnetization-20degC	temperature	20	20	degC
validity	maximum-demagnetization-20degC	rotational_frequency	100	100	Hz
validity	maximum-demagnetization-20degC	source_motor_output_power	750	750	W
validity	maximum-demagnetization-20degC	source_optimal_model_magnet_volume	0.00006016	0.00006016	m^3
validity	maximum-demagnetization-20degC	source_current_multiplier_relative_to_rated	5	5	1
validity	maximum-demagnetization-20degC	source_maximum_stator_magnetic_field_strength	256490	256490	A/m
validity	maximum-demagnetization-20degC	source_grade_label_y30	1	1	1
validity	maximum-demagnetization-20degC	source_result_is_3d_fea	1	1	1
validity	maximum-demagnetization-20degC	source_coefficient_is_spatial_maximum	1	1	1
validity	maximum-demagnetization-20degC	source_equation_uses_post_field_recoil_flux_density	1	1	1
validity	maximum-demagnetization-20degC	source_magnet_supplier_process_composition_lot_known	0	0	1
validity	maximum-demagnetization-20degC	source_fea_software_mesh_convergence_known	0	0	1
validity	maximum-demagnetization-20degC	source_bh_curve_points_tabulated	0	0	1
validity	maximum-demagnetization-20degC	source_recoil_relative_permeability_known	0	0	1
validity	maximum-demagnetization-20degC	source_experimental_prototype_validation_performed	0	0	1
validity	maximum-demagnetization-20degC	source_intrinsic_material_limit_claimed	0	0	1
validity	maximum-demagnetization-20degC	source_uncertainty_dispersion_known	0	0	1
scalar	maximum-demagnetization-minus40degC	section-3-y30-optimal-afcp-overload-demagnetization	application_model_maximum_demagnetization_fraction	22.396	%	constant
uncertainty	maximum-demagnetization-minus40degC	unstated	-	-	-	-
validity	maximum-demagnetization-minus40degC	temperature	-40	-40	degC
validity	maximum-demagnetization-minus40degC	rotational_frequency	100	100	Hz
validity	maximum-demagnetization-minus40degC	source_motor_output_power	750	750	W
validity	maximum-demagnetization-minus40degC	source_optimal_model_magnet_volume	0.00006016	0.00006016	m^3
validity	maximum-demagnetization-minus40degC	source_current_multiplier_relative_to_rated	5	5	1
validity	maximum-demagnetization-minus40degC	source_maximum_stator_magnetic_field_strength	256490	256490	A/m
validity	maximum-demagnetization-minus40degC	source_grade_label_y30	1	1	1
validity	maximum-demagnetization-minus40degC	source_result_is_3d_fea	1	1	1
validity	maximum-demagnetization-minus40degC	source_coefficient_is_spatial_maximum	1	1	1
validity	maximum-demagnetization-minus40degC	source_equation_uses_post_field_recoil_flux_density	1	1	1
validity	maximum-demagnetization-minus40degC	source_magnet_supplier_process_composition_lot_known	0	0	1
validity	maximum-demagnetization-minus40degC	source_fea_software_mesh_convergence_known	0	0	1
validity	maximum-demagnetization-minus40degC	source_bh_curve_points_tabulated	0	0	1
validity	maximum-demagnetization-minus40degC	source_recoil_relative_permeability_known	0	0	1
validity	maximum-demagnetization-minus40degC	source_experimental_prototype_validation_performed	0	0	1
validity	maximum-demagnetization-minus40degC	source_intrinsic_material_limit_claimed	0	0	1
validity	maximum-demagnetization-minus40degC	source_uncertainty_dispersion_known	0	0	1
