Repository: Dicklesworthstone/frankensim

<div align="center">
</div>

# FrankenSim

<div align="center">
</div>

FrankenSim is an active Rust source workspace for deterministic geometry, certified numerics, meshing, execution, evidence, and design-ledger infrastructure for simulation and design optimization.

The tree contains 184 `fs-*` crate directories: 164 in the native Cargo workspace
and 20 standalone workspaces listed below. They include numerical kernels,
geometry representations, meshing, physics, solvers, adjoints, optimization,
imaging, evidence, packaging and ledger implementations, together with their
contracts and tests.

The inventory numbers in this README are derived from the root workspace
manifest, each crate's declared layer metadata, and the portable tracked-input
registry in [`doc-facts-inventory.json`](doc-facts-inventory.json) by
`cargo run -p xtask -- check-docs`. The inventory includes committed paths;
the check also checks their presence in the current index. Staged removals can
therefore block this check until their inventory change lands. An RCH or archive source snapshot
without `.git` validates the same checked path set instead of counting arbitrary
filesystem dirt. Untracked files are deliberately excluded. The layer row
inventories declarations and is not, by itself, proof that every dependency
edge is valid.

<!-- BEGIN GENERATED FRANKENSIM DOC FACTS -->
| Derived repository fact | Value |
|-------------------------|-------|
| Native workspace `fs-*` crates | 164 |

# FrankenSim material seed data v1

This directory retains the human-reviewable source inputs compiled by
`xtask matdb-pack`. Generated binary packs are deliberately not committed:
the compiler must reproduce them from the pinned manifest and source record.

## Mineral processing

The matched NBS **calcite** profile adds five original reference facts and now
runs with the existing calcium, carbonate, sulfate, gypsum and water profiles
in a finite shared-calcium equilibrium. The reusable salt-assemblage owner
recomputes pH and every phase at one common final state, preserving separate
Ca/C/S accounts. The runnable example shows acid dissolving limestone while
additional gypsum forms, without spending the same calcium twice. Seven new
owner tests and five actual-source integration tests pass alongside the existing
salt regressions. See [finite limestone dissolution and gypsum formation](MINING_LIMESTONE_SULFATE.md)
for data, source identities, commands and the selected ideal-model limits.

Three matched NBS packs add **silver sulfide, thiosulfate and thiocyanate**,
with fourteen literal reference facts. The finite-inventory consumer now shares
cyanide and dissolved oxygen between gold and silver leaching and explicitly
accounts for sulfur converting free cyanide into thiocyanate. Source phases,
reaction extents and stage ordering remain explicit. See
[silver-sulfide leaching and sulfur cyanide demand](MINING_SULFUR_CYANIDE.md).

Five matched NBS source packs add **kaolinite, free Al3+, a formal silicic-acid
component, gibbsite and CuO**. Conserved clay dissolution and aluminum hydrolysis
now run with copper leaching through a finite, shared-acid inventory. Required
phase and formula-unit selectors preserve source identity; prescribed extents
remain separate from kinetics and pH. See [clay acid demand and staged aluminum
precipitation](MINING_CLAY_ACID_DEMAND.md).

The existing selection-breakage population balance now supports bounded
**grind-to-spec inversion** from an actual feed PSD. It retains original source-bin
targets, forward solutions, explicit work budgets and nominal time brackets.
Optional declared constant net power and batch mass give batch energy without
inferring a power law. See [the Austin grinding guide](MINING_AUSTIN_GRINDING.md#grind-to-a-specified-source-bin-fraction).

The [ball-mill kinetics guide](MINING_AUSTIN_GRINDING.md) adds three
experimental Assiros quartz calibrations with 24 claims for selection
frequencies, daughter distributions and the exact source size grid. They drive
the existing batch population balance under the original mill and charge
conditions, preserving unresolved fines and the source-reported PSD mismatch.

The [pyrrhotite guide](MINING_PYRRHOTITE.md) adds three matched NBS material
profiles and four conserved endpoints for FeS/Fe7S8 oxidation and ferric attack.
Finite oxidant inventories, direct proton production, standard reaction heat
and Gibbs sums retain the original mineral phase and formula-unit basis.

The [nonideal residence guide](MINING_NONIDEAL_RESIDENCE.md) adds unequal
active/stagnant tank volumes, explicit bypass and exchange during flow stops.
Its callable forward model independently accounts for outlet and retained
material through feed pulses, shutdowns, restarts and flushing.

The [sulfite-treatment guide](MINING_SULFITE_TREATMENT.md) adds four matched
NBS source profiles and seven conserved endpoints for reagent preparation,

File: data/matdb/seed-v1/mcam-proteus-homopolymer-pp-natural-2023/properties.tsv
frankensim.matdb-source.v1
observation	mcam-proteus-pp-natural-2023	Proteus Homopolymer PP Natural	Mitsubishi Chemical Advanced Materials product datasheet, issue/revision 2023-02-17, pages 1–2	Named Proteus Homopolymer PP Natural polypropylene stock-shape product. The source presents indicative comparison values and says they are not guaranteed or design limits. Its comparison-data footer describes dry material; this pack therefore requires dry-material=1 for every retained claim, while exact specimen preparation and conditioning are not asserted where absent. This pack retains selected attributed numerical facts only; it does not assert a source-document redistribution license, a generic unfilled formulation, a Poisson ratio, a dynamic modulus law, or thermal heat capacity.
observation	density	Proteus Homopolymer PP Natural	Product Datasheet page 1, Miscellaneous, Density, ISO 1183-1	Printed density is 0.91 g/cm3, converted to 910 kg/m3. The source footer describes dry material, but density specimen preparation, conditioning protocol, test temperature, pressure and uncertainty are unstated.
observation	thermal-conductivity	Proteus Homopolymer PP Natural	Product Datasheet page 1, Thermal properties, Thermal conductivity at 23 C, ISO table	Printed thermal conductivity is 0.22 W/(K m) at 23 C (296.15 K). The source footer describes dry material, but thermal-conductivity specimen preparation, orientation, pressure and uncertainty are unstated.
observation	tensile-modulus	Proteus Homopolymer PP Natural	Product Datasheet page 1, Mechanical Properties, Tensile modulus of elasticity, ISO 527-1/-2 (9)	Printed tensile modulus is 1,800 MPa, converted to 1.8e9 Pa. Note 6 says the mechanical averages use dry specimens machined from 40–60 mm rods when available, otherwise 10–20 mm plate; all tests are at room temperature 23 C. Note 9 specifies 1 mm/min using type 1B tensile bars. Pressure, orientation and uncertainty are unstated.
observation	tensile-strength	Proteus Homopolymer PP Natural	Product Datasheet page 1, Mechanical Properties, Tensile strength, ISO 527-1/-2 (7)	Printed tensile strength is 34 MPa, converted to 34e6 Pa. Note 6 gives dry specimens and room temperature 23 C; note 7 gives test speed either 5 or 50 mm/min selected by ductile behaviour, so speed is retained as unknown rather than a fabricated interval. Pressure, orientation and uncertainty are unstated.
observation	tensile-yield-strain	Proteus Homopolymer PP Natural	Product Datasheet page 1, Mechanical Properties, Tensile strain at yield, ISO 527-1/-2 (7)	Printed tensile strain at yield is 6 percent, converted to strain 0.06. Note 6 gives dry specimens and room temperature 23 C; note 7 gives test speed either 5 or 50 mm/min selected by ductile behaviour, so speed is retained as unknown rather than a fabricated interval. Pressure, orientation and uncertainty are unstated.
observation	mean-linear-thermal-expansion-coefficient	Proteus Homopolymer PP Natural	Product Datasheet page 1, Thermal properties, coefficient of linear thermal expansion, 23–100 C	The source prints 150 micrometre/(m K) over 23–100 C, converted to 150e-6 K^-1. It is retained as the requested mean interval coefficient over the stated source interval, not an instantaneous expansion law. Pressure, specimen, conditioning and uncertainty are unstated.
scalar	density	mcam-proteus-pp-natural-2023	density	910	kg/m3	constant
uncertainty	density	unstated	-	-	-	-
validity	density	source_grade_proteus_pp_natural_2023	1	1	1
validity	density	dry_material	1	1	1
validity	density	source_temperature_known	0	0	1
validity	density	source_specimen_form_known	0	0	1
validity	density	source_pressure_known	0	0	1
scalar	thermal-conductivity	mcam-proteus-pp-natural-2023	thermal_conductivity	0.22	W/m/K	constant
uncertainty	thermal-conductivity	unstated	-	-	-	-
validity	thermal-conductivity	source_grade_proteus_pp_natural_2023	1	1	1
validity	thermal-conductivity	dry_material	1	1	1
validity	thermal-conductivity	source_temperature_known	1	1	1
validity	thermal-conductivity	source_specimen_form_known	0	0	1
validity	thermal-conductivity	source_pressure_known	0	0	1
validity	thermal-conductivity	temperature	296.15	296.15	K
scalar	tensile-modulus	mcam-proteus-pp-natural-2023	tensile_modulus	1.8e9	Pa	constant
uncertainty	tensile-modulus	unstated	-	-	-	-
validity	tensile-modulus	source_grade_proteus_pp_natural_2023	1	1	1
validity	tensile-modulus	dry_material	1	1	1
validity	tensile-modulus	source_temperature_known	1	1	1
validity	tensile-modulus	source_specimen_form_known	0	0	1
validity	tensile-modulus	source_test_speed_known	1	1	1
validity	tensile-modulus	source_pressure_known	0	0	1
validity	tensile-modulus	test_speed	1.6666666666666667e-5	1.6666666666666667e-5	m/s
validity	tensile-modulus	temperature	296.15	296.15	K
scalar	tensile-strength	mcam-proteus-pp-natural-2023	tensile_strength	34e6	Pa	constant
uncertainty	tensile-strength	unstated	-	-	-	-
validity	tensile-strength	source_grade_proteus_pp_natural_2023	1	1	1
validity	tensile-strength	dry_material	1	1	1
validity	tensile-strength	source_temperature_known	1	1	1
validity	tensile-strength	source_specimen_form_known	0	0	1
validity	tensile-strength	source_test_speed_known	0	0	1
validity	tensile-strength	source_pressure_known	0	0	1
validity	tensile-strength	temperature	296.15	296.15	K
scalar	tensile-yield-strain	mcam-proteus-pp-natural-2023	tensile_yield_strain	0.06	1	constant
uncertainty	tensile-yield-strain	unstated	-	-	-	-
validity	tensile-yield-strain	source_grade_proteus_pp_natural_2023	1	1	1
validity	tensile-yield-strain	dry_material	1	1	1
validity	tensile-yield-strain	source_temperature_known	1	1	1
validity	tensile-yield-strain	source_specimen_form_known	0	0	1
validity	tensile-yield-strain	source_test_speed_known	0	0	1
validity	tensile-yield-strain	source_pressure_known	0	0	1
validity	tensile-yield-strain	temperature	296.15	296.15	K
scalar	mean-linear-thermal-expansion-coefficient	mcam-proteus-pp-natural-2023	mean_linear_thermal_expansion_coefficient	150e-6	K^-1	constant
uncertainty	mean-linear-thermal-expansion-coefficient	unstated	-	-	-	-
validity	mean-linear-thermal-expansion-coefficient	source_grade_proteus_pp_natural_2023	1	1	1
validity	mean-linear-thermal-expansion-coefficient	dry_material	1	1	1
validity	mean-linear-thermal-expansion-coefficient	source_temperature_known	1	1	1
validity	mean-linear-thermal-expansion-coefficient	source_specimen_form_known	0	0	1
validity	mean-linear-thermal-expansion-coefficient	source_pressure_known	0	0	1
validity	mean-linear-thermal-expansion-coefficient	expansion_interval_lower	296.15	296.15	K
validity	mean-linear-thermal-expansion-coefficient	expansion_interval_upper	373.15	373.15	K
