Repository: Dicklesworthstone/frankensim

<div align="center">
</div>

# FrankenSim

<div align="center">
</div>

FrankenSim is an active Rust source workspace for deterministic geometry, certified numerics, meshing, execution, evidence, and design-ledger infrastructure for simulation and design optimization.

The tree contains 184 `fs-*` crate directories: 164 in the native Cargo workspace
and 20 standalone workspaces listed below. They include numerical kernels,
geometry representations, meshing, physics, solvers, adjoints, optimization,
imaging, evidence, packaging and ledger implementations, together with their
contracts and tests.

The inventory numbers in this README are derived from the root workspace
manifest, each crate's declared layer metadata, and the portable tracked-input
registry in [`doc-facts-inventory.json`](doc-facts-inventory.json) by
`cargo run -p xtask -- check-docs`. The inventory includes committed paths;
the check also checks their presence in the current index. Staged removals can
therefore block this check until their inventory change lands. An RCH or archive source snapshot
without `.git` validates the same checked path set instead of counting arbitrary
filesystem dirt. Untracked files are deliberately excluded. The layer row
inventories declarations and is not, by itself, proof that every dependency
edge is valid.

<!-- BEGIN GENERATED FRANKENSIM DOC FACTS -->
| Derived repository fact | Value |
|-------------------------|-------|
| Native workspace `fs-*` crates | 164 |

# FrankenSim material seed data v1

This directory retains the human-reviewable source inputs compiled by
`xtask matdb-pack`. Generated binary packs are deliberately not committed:
the compiler must reproduce them from the pinned manifest and source record.

## Mineral processing

The matched NBS **calcite** profile adds five original reference facts and now
runs with the existing calcium, carbonate, sulfate, gypsum and water profiles
in a finite shared-calcium equilibrium. The reusable salt-assemblage owner
recomputes pH and every phase at one common final state, preserving separate
Ca/C/S accounts. The runnable example shows acid dissolving limestone while
additional gypsum forms, without spending the same calcium twice. Seven new
owner tests and five actual-source integration tests pass alongside the existing
salt regressions. See [finite limestone dissolution and gypsum formation](MINING_LIMESTONE_SULFATE.md)
for data, source identities, commands and the selected ideal-model limits.

Three matched NBS packs add **silver sulfide, thiosulfate and thiocyanate**,
with fourteen literal reference facts. The finite-inventory consumer now shares
cyanide and dissolved oxygen between gold and silver leaching and explicitly
accounts for sulfur converting free cyanide into thiocyanate. Source phases,
reaction extents and stage ordering remain explicit. See
[silver-sulfide leaching and sulfur cyanide demand](MINING_SULFUR_CYANIDE.md).

Five matched NBS source packs add **kaolinite, free Al3+, a formal silicic-acid
component, gibbsite and CuO**. Conserved clay dissolution and aluminum hydrolysis
now run with copper leaching through a finite, shared-acid inventory. Required
phase and formula-unit selectors preserve source identity; prescribed extents
remain separate from kinetics and pH. See [clay acid demand and staged aluminum
precipitation](MINING_CLAY_ACID_DEMAND.md).

The existing selection-breakage population balance now supports bounded
**grind-to-spec inversion** from an actual feed PSD. It retains original source-bin
targets, forward solutions, explicit work budgets and nominal time brackets.
Optional declared constant net power and batch mass give batch energy without
inferring a power law. See [the Austin grinding guide](MINING_AUSTIN_GRINDING.md#grind-to-a-specified-source-bin-fraction).

The [ball-mill kinetics guide](MINING_AUSTIN_GRINDING.md) adds three
experimental Assiros quartz calibrations with 24 claims for selection
frequencies, daughter distributions and the exact source size grid. They drive
the existing batch population balance under the original mill and charge
conditions, preserving unresolved fines and the source-reported PSD mismatch.

The [pyrrhotite guide](MINING_PYRRHOTITE.md) adds three matched NBS material
profiles and four conserved endpoints for FeS/Fe7S8 oxidation and ferric attack.
Finite oxidant inventories, direct proton production, standard reaction heat
and Gibbs sums retain the original mineral phase and formula-unit basis.

The [nonideal residence guide](MINING_NONIDEAL_RESIDENCE.md) adds unequal
active/stagnant tank volumes, explicit bypass and exchange during flow stops.
Its callable forward model independently accounts for outlet and retained
material through feed pulses, shutdowns, restarts and flushing.

The [sulfite-treatment guide](MINING_SULFITE_TREATMENT.md) adds four matched
NBS source profiles and seven conserved endpoints for reagent preparation,

File: data/matdb/seed-v1/nasa-uam-mw16c-polyimide-magnet-wire/properties.tsv
frankensim.matdb-source.v1
observation	mw16c-polyimide-thermal-endurance-basis	nasa-20240007451-16awg-heavy-build-mw16c-polyimide-wire-vendor-and-spool-unspecified	Tallerico et al. Sections III and III-D; 16 AWG heavy-build MW-16C polyimide-insulated magnet wire per NEMA MW 1000-2003; twisted pairs prepared per ASTM D2307-2013	The paper describes the thermal class as an estimate of the temperature at which insulation is expected to have 20000 h life in air and later states that this wire insulation is rated for 20000 h operational life at 240 degC per ASTM D2307. The two numbers are retained as one cross-bound classification basis, not an Arrhenius law or direct lifetime guarantee. Vendor, lot, spool for most groups, qualification report, raw classification data, humidity, pressure, measurement uncertainty, and confidence metadata are absent. The 250 degC group used the same wire type and vendor but a different unspecified spool
scalar	thermal-endurance-reference-temperature	mw16c-polyimide-thermal-endurance-basis	thermal_endurance_reference_temperature	240	degC	constant
uncertainty	thermal-endurance-reference-temperature	unstated	-	-	-	-
validity	thermal-endurance-reference-temperature	reference_duration	20000	20000	h
validity	thermal-endurance-reference-temperature	source_wire_spec_nema_mw16c	1	1	1
validity	thermal-endurance-reference-temperature	source_nema_mw1000_2003	1	1	1
validity	thermal-endurance-reference-temperature	source_test_standard_astm_d2307_2013	1	1	1
validity	thermal-endurance-reference-temperature	source_wire_vendor_known	0	0	1
validity	thermal-endurance-reference-temperature	source_wire_lot_known	0	0	1
validity	thermal-endurance-reference-temperature	source_thermal_endurance_raw_data_available	0	0	1
scalar	thermal-endurance-reference-duration	mw16c-polyimide-thermal-endurance-basis	thermal_endurance_reference_duration	20000	h	constant
uncertainty	thermal-endurance-reference-duration	unstated	-	-	-	-
validity	thermal-endurance-reference-duration	reference_temperature	240	240	degC
validity	thermal-endurance-reference-duration	source_wire_spec_nema_mw16c	1	1	1
validity	thermal-endurance-reference-duration	source_nema_mw1000_2003	1	1	1
validity	thermal-endurance-reference-duration	source_test_standard_astm_d2307_2013	1	1	1
validity	thermal-endurance-reference-duration	source_wire_vendor_known	0	0	1
validity	thermal-endurance-reference-duration	source_wire_lot_known	0	0	1
validity	thermal-endurance-reference-duration	source_thermal_endurance_raw_data_available	0	0	1
