Repository: Dicklesworthstone/frankensim

<div align="center">
</div>

# FrankenSim

<div align="center">
</div>

FrankenSim is an active Rust source workspace for deterministic geometry, certified numerics, meshing, execution, evidence, and design-ledger infrastructure for simulation and design optimization.

The tree contains 184 `fs-*` crate directories: 164 in the native Cargo workspace
and 20 standalone workspaces listed below. They include numerical kernels,
geometry representations, meshing, physics, solvers, adjoints, optimization,
imaging, evidence, packaging and ledger implementations, together with their
contracts and tests.

The inventory numbers in this README are derived from the root workspace
manifest, each crate's declared layer metadata, and the portable tracked-input
registry in [`doc-facts-inventory.json`](doc-facts-inventory.json) by
`cargo run -p xtask -- check-docs`. The inventory includes committed paths;
the check also checks their presence in the current index. Staged removals can
therefore block this check until their inventory change lands. An RCH or archive source snapshot
without `.git` validates the same checked path set instead of counting arbitrary
filesystem dirt. Untracked files are deliberately excluded. The layer row
inventories declarations and is not, by itself, proof that every dependency
edge is valid.

<!-- BEGIN GENERATED FRANKENSIM DOC FACTS -->
| Derived repository fact | Value |
|-------------------------|-------|
| Native workspace `fs-*` crates | 164 |

# FrankenSim material seed data v1

This directory retains the human-reviewable source inputs compiled by
`xtask matdb-pack`. Generated binary packs are deliberately not committed:
the compiler must reproduce them from the pinned manifest and source record.

## Mineral processing

The matched NBS **calcite** profile adds five original reference facts and now
runs with the existing calcium, carbonate, sulfate, gypsum and water profiles
in a finite shared-calcium equilibrium. The reusable salt-assemblage owner
recomputes pH and every phase at one common final state, preserving separate
Ca/C/S accounts. The runnable example shows acid dissolving limestone while
additional gypsum forms, without spending the same calcium twice. Seven new
owner tests and five actual-source integration tests pass alongside the existing
salt regressions. See [finite limestone dissolution and gypsum formation](MINING_LIMESTONE_SULFATE.md)
for data, source identities, commands and the selected ideal-model limits.

Three matched NBS packs add **silver sulfide, thiosulfate and thiocyanate**,
with fourteen literal reference facts. The finite-inventory consumer now shares
cyanide and dissolved oxygen between gold and silver leaching and explicitly
accounts for sulfur converting free cyanide into thiocyanate. Source phases,
reaction extents and stage ordering remain explicit. See
[silver-sulfide leaching and sulfur cyanide demand](MINING_SULFUR_CYANIDE.md).

Five matched NBS source packs add **kaolinite, free Al3+, a formal silicic-acid
component, gibbsite and CuO**. Conserved clay dissolution and aluminum hydrolysis
now run with copper leaching through a finite, shared-acid inventory. Required
phase and formula-unit selectors preserve source identity; prescribed extents
remain separate from kinetics and pH. See [clay acid demand and staged aluminum
precipitation](MINING_CLAY_ACID_DEMAND.md).

The existing selection-breakage population balance now supports bounded
**grind-to-spec inversion** from an actual feed PSD. It retains original source-bin
targets, forward solutions, explicit work budgets and nominal time brackets.
Optional declared constant net power and batch mass give batch energy without
inferring a power law. See [the Austin grinding guide](MINING_AUSTIN_GRINDING.md#grind-to-a-specified-source-bin-fraction).

The [ball-mill kinetics guide](MINING_AUSTIN_GRINDING.md) adds three
experimental Assiros quartz calibrations with 24 claims for selection
frequencies, daughter distributions and the exact source size grid. They drive
the existing batch population balance under the original mill and charge
conditions, preserving unresolved fines and the source-reported PSD mismatch.

The [pyrrhotite guide](MINING_PYRRHOTITE.md) adds three matched NBS material
profiles and four conserved endpoints for FeS/Fe7S8 oxidation and ferric attack.
Finite oxidant inventories, direct proton production, standard reaction heat
and Gibbs sums retain the original mineral phase and formula-unit basis.

The [nonideal residence guide](MINING_NONIDEAL_RESIDENCE.md) adds unequal
active/stagnant tank volumes, explicit bypass and exchange during flow stops.
Its callable forward model independently accounts for outlet and retained
material through feed pulses, shutdowns, restarts and flushing.

The [sulfite-treatment guide](MINING_SULFITE_TREATMENT.md) adds four matched
NBS source profiles and seven conserved endpoints for reagent preparation,

File: data/matdb/seed-v1/pilkington-float-glass-reference/properties.tsv
frankensim.matdb-source.v1
observation	engineering-reference	Pilkington soda-lime silica float glass	Frozen engineering reference assembled from the named producer bulletin	This pack selects six producer facts as nominal engineering inputs for a 25–26 C frozen-coefficient calculation of generic soda-lime silica float glass. The 298.15–299.15 K query domain is author-declared; it is not source measurement coverage or a guaranteed-accuracy band. The source gives different or unstated property temperatures, retained in the per-property notes, so this is not a co-measured state and every claim requires engineering-reference-model=1 and source-temperatures-matched=0. Reference-annealed-glass=1 is an author-declared model-selection guard, not a claim that every producer fact was co-measured on an annealed specimen. The source calls its information application assistance and disclaims warranty; its figures are not uncertainty-qualified design allowables. This pack does not represent tempered or heat-strengthened glass, fracture strength, a particular pane, a temperature-qualified property law, instantaneous thermal expansion, or a physical validation result.
observation	density	Pilkington soda-lime silica float glass	ATS-129 (04/2025), page 2, Density	Printed density is 156 lb/ft3 (2500 kg/m3). No density-test temperature, pressure, specimen or uncertainty is stated.
observation	young-modulus	Pilkington soda-lime silica float glass	ATS-129 (04/2025), page 1, Mechanical Properties	Printed Young modulus is 10.4e6 psi (72 GPa). No modulus-test temperature, loading rate, pressure, specimen or uncertainty is stated.
observation	poisson-ratio	Pilkington soda-lime silica float glass	ATS-129 (04/2025), page 1, Mechanical Properties	Printed Poisson ratio is 0.22. No test temperature, loading rate, pressure, specimen or uncertainty is stated.
observation	specific-heat-capacity	Pilkington soda-lime silica float glass	ATS-129 (04/2025), page 2, Specific Heat at 75 F	Printed specific heat at 75 F is 0.21 Btu/(lbm F), reported by the source as 0.88 kJ/(kg C); 880 J/(kg K) is retained. The stated 75 F is 297.0388888888889 K, but it is not added as a common state axis because the pack's other source facts do not share it.
observation	thermal-conductivity	Pilkington soda-lime silica float glass	ATS-129 (04/2025), page 2, Thermal Conductivity at 75 F	Printed thermal conductivity at 75 F is 6.5 Btu in/(hr F ft2), reported by the source as 0.937 W m/(m2 C); 0.937 W/(m K) is retained. The stated 75 F is 297.0388888888889 K, but it is not added as a common state axis because the pack's other source facts do not share it.
observation	mean-linear-expansion	Pilkington soda-lime silica float glass	ATS-129 (04/2025), page 2, Coefficient of Linear Expansion (75–575 F)	Printed coefficient of linear expansion is 4.6e-6 in/(in F), reported by the source as 8.3e-6 mm/(mm C), over 75–575 F. It is retained solely as a mean coefficient over 297.0388888888889–574.8166666666667 K, not an instantaneous coefficient at any temperature or a curve.
scalar	density	density,engineering-reference	density	2500	kg/m3	constant
uncertainty	density	unstated	-	-	-	-
validity	density	engineering_reference_model	1	1	1
validity	density	source_temperatures_matched	0	0	1
validity	density	reference_annealed_glass	1	1	1
validity	density	temperature	298.15	299.15	K
scalar	young-modulus	young-modulus,engineering-reference	young_modulus	72000000000	Pa	constant
uncertainty	young-modulus	unstated	-	-	-	-
validity	young-modulus	engineering_reference_model	1	1	1
validity	young-modulus	source_temperatures_matched	0	0	1
validity	young-modulus	reference_annealed_glass	1	1	1
validity	young-modulus	temperature	298.15	299.15	K
scalar	poisson-ratio	poisson-ratio,engineering-reference	poisson_ratio	0.22	1	constant
uncertainty	poisson-ratio	unstated	-	-	-	-
validity	poisson-ratio	engineering_reference_model	1	1	1
validity	poisson-ratio	source_temperatures_matched	0	0	1
validity	poisson-ratio	reference_annealed_glass	1	1	1
validity	poisson-ratio	temperature	298.15	299.15	K
scalar	specific-heat-capacity	specific-heat-capacity,engineering-reference	specific_heat_capacity	880	J/kg/K	constant
uncertainty	specific-heat-capacity	unstated	-	-	-	-
validity	specific-heat-capacity	engineering_reference_model	1	1	1
validity	specific-heat-capacity	source_temperatures_matched	0	0	1
validity	specific-heat-capacity	reference_annealed_glass	1	1	1
validity	specific-heat-capacity	temperature	298.15	299.15	K
scalar	thermal-conductivity	thermal-conductivity,engineering-reference	thermal_conductivity	0.937	W/m/K	constant
uncertainty	thermal-conductivity	unstated	-	-	-	-
validity	thermal-conductivity	engineering_reference_model	1	1	1
validity	thermal-conductivity	source_temperatures_matched	0	0	1
validity	thermal-conductivity	reference_annealed_glass	1	1	1
validity	thermal-conductivity	temperature	298.15	299.15	K
scalar	mean-linear-thermal-expansion-coefficient	mean-linear-expansion,engineering-reference	mean_linear_thermal_expansion_coefficient	8.3e-6	K^-1	constant
uncertainty	mean-linear-thermal-expansion-coefficient	unstated	-	-	-	-
validity	mean-linear-thermal-expansion-coefficient	engineering_reference_model	1	1	1
validity	mean-linear-thermal-expansion-coefficient	source_temperatures_matched	0	0	1
validity	mean-linear-thermal-expansion-coefficient	reference_annealed_glass	1	1	1
validity	mean-linear-thermal-expansion-coefficient	temperature	298.15	299.15	K
validity	mean-linear-thermal-expansion-coefficient	expansion_interval_lower	297.0388888888889	297.0388888888889	K
validity	mean-linear-thermal-expansion-coefficient	expansion_interval_upper	574.8166666666667	574.8166666666667	K
