Repository: Dicklesworthstone/frankensim

<div align="center">
</div>

# FrankenSim

<div align="center">
</div>

FrankenSim is an active Rust source workspace for deterministic geometry, certified numerics, meshing, execution, evidence, and design-ledger infrastructure for simulation and design optimization.

The tree contains 184 `fs-*` crate directories: 164 in the native Cargo workspace
and 20 standalone workspaces listed below. They include numerical kernels,
geometry representations, meshing, physics, solvers, adjoints, optimization,
imaging, evidence, packaging and ledger implementations, together with their
contracts and tests.

The inventory numbers in this README are derived from the root workspace
manifest, each crate's declared layer metadata, and the portable tracked-input
registry in [`doc-facts-inventory.json`](doc-facts-inventory.json) by
`cargo run -p xtask -- check-docs`. The inventory includes committed paths;
the check also checks their presence in the current index. Staged removals can
therefore block this check until their inventory change lands. An RCH or archive source snapshot
without `.git` validates the same checked path set instead of counting arbitrary
filesystem dirt. Untracked files are deliberately excluded. The layer row
inventories declarations and is not, by itself, proof that every dependency
edge is valid.

<!-- BEGIN GENERATED FRANKENSIM DOC FACTS -->
| Derived repository fact | Value |
|-------------------------|-------|
| Native workspace `fs-*` crates | 164 |

# FrankenSim material seed data v1

This directory retains the human-reviewable source inputs compiled by
`xtask matdb-pack`. Generated binary packs are deliberately not committed:
the compiler must reproduce them from the pinned manifest and source record.

## Mineral processing

The matched NBS **calcite** profile adds five original reference facts and now
runs with the existing calcium, carbonate, sulfate, gypsum and water profiles
in a finite shared-calcium equilibrium. The reusable salt-assemblage owner
recomputes pH and every phase at one common final state, preserving separate
Ca/C/S accounts. The runnable example shows acid dissolving limestone while
additional gypsum forms, without spending the same calcium twice. Seven new
owner tests and five actual-source integration tests pass alongside the existing
salt regressions. See [finite limestone dissolution and gypsum formation](MINING_LIMESTONE_SULFATE.md)
for data, source identities, commands and the selected ideal-model limits.

Three matched NBS packs add **silver sulfide, thiosulfate and thiocyanate**,
with fourteen literal reference facts. The finite-inventory consumer now shares
cyanide and dissolved oxygen between gold and silver leaching and explicitly
accounts for sulfur converting free cyanide into thiocyanate. Source phases,
reaction extents and stage ordering remain explicit. See
[silver-sulfide leaching and sulfur cyanide demand](MINING_SULFUR_CYANIDE.md).

Five matched NBS source packs add **kaolinite, free Al3+, a formal silicic-acid
component, gibbsite and CuO**. Conserved clay dissolution and aluminum hydrolysis
now run with copper leaching through a finite, shared-acid inventory. Required
phase and formula-unit selectors preserve source identity; prescribed extents
remain separate from kinetics and pH. See [clay acid demand and staged aluminum
precipitation](MINING_CLAY_ACID_DEMAND.md).

The existing selection-breakage population balance now supports bounded
**grind-to-spec inversion** from an actual feed PSD. It retains original source-bin
targets, forward solutions, explicit work budgets and nominal time brackets.
Optional declared constant net power and batch mass give batch energy without
inferring a power law. See [the Austin grinding guide](MINING_AUSTIN_GRINDING.md#grind-to-a-specified-source-bin-fraction).

The [ball-mill kinetics guide](MINING_AUSTIN_GRINDING.md) adds three
experimental Assiros quartz calibrations with 24 claims for selection
frequencies, daughter distributions and the exact source size grid. They drive
the existing batch population balance under the original mill and charge
conditions, preserving unresolved fines and the source-reported PSD mismatch.

The [pyrrhotite guide](MINING_PYRRHOTITE.md) adds three matched NBS material
profiles and four conserved endpoints for FeS/Fe7S8 oxidation and ferric attack.
Finite oxidant inventories, direct proton production, standard reaction heat
and Gibbs sums retain the original mineral phase and formula-unit basis.

The [nonideal residence guide](MINING_NONIDEAL_RESIDENCE.md) adds unequal
active/stagnant tank volumes, explicit bypass and exchange during flow stops.
Its callable forward model independently accounts for outlet and retained
material through feed pulses, shutdowns, restarts and flushing.

The [sulfite-treatment guide](MINING_SULFITE_TREATMENT.md) adds four matched
NBS source profiles and seven conserved endpoints for reagent preparation,

File: data/matdb/seed-v1/plywood-douglas-fir-fpl-gtr282/properties.tsv
frankensim.matdb-source.v1
observation	gtr282-table12-2-douglas-fir	Douglas-fir plywood sheathing products	USDA FPL GTR-282 Table 12-2, printed page 12-4	Reports selected static-bending product properties from Biblis (2000): specific gravity 0.53; MOE 7.45 GPa; MOR 41.37 MPa; fiber stress at proportional limit is printed with a GPa header but the paired 5,700 psi value converts to 39.3001 MPa (stored as 39.3 MPa); rail shear 3.8 MPa; glue-line shear 1.4 MPa. The table does not state panel layup, test moisture, grade, temperature, or bending direction; these are product test results, not structural design allowables. No isotropic or design correction is inferred.
scalar	specific-gravity	gtr282-table12-2-douglas-fir	specific_gravity	0.53	1	constant
uncertainty	specific-gravity	unstated	-	-	-	-
scalar	bending-moe	gtr282-table12-2-douglas-fir	bending_moe	7.45	GPa	constant
uncertainty	bending-moe	unstated	-	-	-	-
scalar	bending-mor	gtr282-table12-2-douglas-fir	bending_mor	41.37	MPa	constant
uncertainty	bending-mor	unstated	-	-	-	-
scalar	fiber-stress-proportional-limit	gtr282-table12-2-douglas-fir	fiber_stress_proportional_limit	39.3	MPa	constant
uncertainty	fiber-stress-proportional-limit	unstated	-	-	-	-
scalar	rail-shear-strength	gtr282-table12-2-douglas-fir	rail_shear_strength	3.8	MPa	constant
uncertainty	rail-shear-strength	unstated	-	-	-	-
scalar	glue-line-shear-strength	gtr282-table12-2-douglas-fir	glue_line_shear_strength	1.4	MPa	constant
uncertainty	glue-line-shear-strength	unstated	-	-	-	-
validity	specific-gravity	source_test_temperature_known	0	0	1
validity	specific-gravity	source_moisture_condition_known	0	0	1
validity	specific-gravity	source_panel_layup_known	0	0	1
validity	specific-gravity	source_grade_known	0	0	1
validity	specific-gravity	source_bending_direction_known	0	0	1
validity	bending-moe	source_test_temperature_known	0	0	1
validity	bending-moe	source_moisture_condition_known	0	0	1
validity	bending-moe	source_panel_layup_known	0	0	1
validity	bending-moe	source_grade_known	0	0	1
validity	bending-moe	source_bending_direction_known	0	0	1
validity	bending-mor	source_test_temperature_known	0	0	1
validity	bending-mor	source_moisture_condition_known	0	0	1
validity	bending-mor	source_panel_layup_known	0	0	1
validity	bending-mor	source_grade_known	0	0	1
validity	bending-mor	source_bending_direction_known	0	0	1
validity	fiber-stress-proportional-limit	source_test_temperature_known	0	0	1
validity	fiber-stress-proportional-limit	source_moisture_condition_known	0	0	1
validity	fiber-stress-proportional-limit	source_panel_layup_known	0	0	1
validity	fiber-stress-proportional-limit	source_grade_known	0	0	1
validity	fiber-stress-proportional-limit	source_bending_direction_known	0	0	1
validity	rail-shear-strength	source_test_temperature_known	0	0	1
validity	rail-shear-strength	source_moisture_condition_known	0	0	1
validity	rail-shear-strength	source_panel_layup_known	0	0	1
validity	rail-shear-strength	source_grade_known	0	0	1
validity	rail-shear-strength	source_bending_direction_known	0	0	1
validity	glue-line-shear-strength	source_test_temperature_known	0	0	1
validity	glue-line-shear-strength	source_moisture_condition_known	0	0	1
validity	glue-line-shear-strength	source_panel_layup_known	0	0	1
validity	glue-line-shear-strength	source_grade_known	0	0	1
validity	glue-line-shear-strength	source_bending_direction_known	0	0	1
