Repository: Dicklesworthstone/frankensim

<div align="center">
</div>

# FrankenSim

<div align="center">
</div>

FrankenSim is an active Rust source workspace for deterministic geometry, certified numerics, meshing, execution, evidence, and design-ledger infrastructure for simulation and design optimization.

The tree contains 184 `fs-*` crate directories: 164 in the native Cargo workspace
and 20 standalone workspaces listed below. They include numerical kernels,
geometry representations, meshing, physics, solvers, adjoints, optimization,
imaging, evidence, packaging and ledger implementations, together with their
contracts and tests.

The inventory numbers in this README are derived from the root workspace
manifest, each crate's declared layer metadata, and the portable tracked-input
registry in [`doc-facts-inventory.json`](doc-facts-inventory.json) by
`cargo run -p xtask -- check-docs`. The inventory includes committed paths;
the check also checks their presence in the current index. Staged removals can
therefore block this check until their inventory change lands. An RCH or archive source snapshot
without `.git` validates the same checked path set instead of counting arbitrary
filesystem dirt. Untracked files are deliberately excluded. The layer row
inventories declarations and is not, by itself, proof that every dependency
edge is valid.

<!-- BEGIN GENERATED FRANKENSIM DOC FACTS -->
| Derived repository fact | Value |
|-------------------------|-------|
| Native workspace `fs-*` crates | 164 |

# FrankenSim material seed data v1

This directory retains the human-reviewable source inputs compiled by
`xtask matdb-pack`. Generated binary packs are deliberately not committed:
the compiler must reproduce them from the pinned manifest and source record.

## Mineral processing

The matched NBS **calcite** profile adds five original reference facts and now
runs with the existing calcium, carbonate, sulfate, gypsum and water profiles
in a finite shared-calcium equilibrium. The reusable salt-assemblage owner
recomputes pH and every phase at one common final state, preserving separate
Ca/C/S accounts. The runnable example shows acid dissolving limestone while
additional gypsum forms, without spending the same calcium twice. Seven new
owner tests and five actual-source integration tests pass alongside the existing
salt regressions. See [finite limestone dissolution and gypsum formation](MINING_LIMESTONE_SULFATE.md)
for data, source identities, commands and the selected ideal-model limits.

Three matched NBS packs add **silver sulfide, thiosulfate and thiocyanate**,
with fourteen literal reference facts. The finite-inventory consumer now shares
cyanide and dissolved oxygen between gold and silver leaching and explicitly
accounts for sulfur converting free cyanide into thiocyanate. Source phases,
reaction extents and stage ordering remain explicit. See
[silver-sulfide leaching and sulfur cyanide demand](MINING_SULFUR_CYANIDE.md).

Five matched NBS source packs add **kaolinite, free Al3+, a formal silicic-acid
component, gibbsite and CuO**. Conserved clay dissolution and aluminum hydrolysis
now run with copper leaching through a finite, shared-acid inventory. Required
phase and formula-unit selectors preserve source identity; prescribed extents
remain separate from kinetics and pH. See [clay acid demand and staged aluminum
precipitation](MINING_CLAY_ACID_DEMAND.md).

The existing selection-breakage population balance now supports bounded
**grind-to-spec inversion** from an actual feed PSD. It retains original source-bin
targets, forward solutions, explicit work budgets and nominal time brackets.
Optional declared constant net power and batch mass give batch energy without
inferring a power law. See [the Austin grinding guide](MINING_AUSTIN_GRINDING.md#grind-to-a-specified-source-bin-fraction).

The [ball-mill kinetics guide](MINING_AUSTIN_GRINDING.md) adds three
experimental Assiros quartz calibrations with 24 claims for selection
frequencies, daughter distributions and the exact source size grid. They drive
the existing batch population balance under the original mill and charge
conditions, preserving unresolved fines and the source-reported PSD mismatch.

The [pyrrhotite guide](MINING_PYRRHOTITE.md) adds three matched NBS material
profiles and four conserved endpoints for FeS/Fe7S8 oxidation and ferric attack.
Finite oxidant inventories, direct proton production, standard reaction heat
and Gibbs sums retain the original mineral phase and formula-unit basis.

The [nonideal residence guide](MINING_NONIDEAL_RESIDENCE.md) adds unequal
active/stagnant tank volumes, explicit bypass and exchange during flow stops.
Its callable forward model independently accounts for outlet and retained
material through feed pulses, shutdowns, restarts and flushing.

The [sulfite-treatment guide](MINING_SULFITE_TREATMENT.md) adds four matched
NBS source profiles and seven conserved endpoints for reagent preparation,

File: data/matdb/seed-v1/sjolund-2020-y30-catalog-model-inputs/properties.tsv
frankensim.matdb-source.v1
observation	table-ii-y30-catalog-midpoints	e-magnetsuk-y30-online-grade-family-accessed-2019-product-lot-process-unspecified	Sjölund, Leijon, and Eriksson 2020 Table II; source ranges accessed from the e-magnetsuk online ferrite-grades page on 2019-09-25 and represented by the authors as midpoint plus or minus half-range for their finite-element model	The paper prints Br 385 plus or minus 15 mT, Hcb 192.5 plus or minus 17.5 kA/m, Hcj 200 plus or minus 20 kA/m, and BHmax 28 plus or minus 2 kJ/m3, then states that the average values are used for every magnitude. The runtime claims retain only those four source-used midpoints because the printed half-ranges are catalog bounds without statistical confidence semantics. The online source identifies a grade family, not a purchased specimen: physical product, manufacturer, supplier of a product, composition, production lot, sinter schedule, magnetization state, magnetic test method, and property test temperature are absent. The paper runs its simulation at 20 degC, but that model temperature is not laundered into a material measurement temperature or service-temperature qualification
scalar	remanence-catalog-midpoint	table-ii-y30-catalog-midpoints	remanent_flux_density	385	mT	constant
uncertainty	remanence-catalog-midpoint	unstated	-	-	-	-
validity	remanence-catalog-midpoint	source_catalog_grade_y30	1	1	1
validity	remanence-catalog-midpoint	source_catalog_midpoint_used	1	1	1
validity	remanence-catalog-midpoint	source_physical_product_identified	0	0	1
validity	remanence-catalog-midpoint	source_product_supplier_identified	0	0	1
validity	remanence-catalog-midpoint	source_production_lot_known	0	0	1
validity	remanence-catalog-midpoint	source_composition_known	0	0	1
validity	remanence-catalog-midpoint	source_sinter_process_known	0	0	1
validity	remanence-catalog-midpoint	source_magnetic_test_temperature_known	0	0	1
validity	remanence-catalog-midpoint	source_magnetic_test_method_known	0	0	1
validity	remanence-catalog-midpoint	source_simulation_temperature	20	20	degC
scalar	coercivity-catalog-midpoint	table-ii-y30-catalog-midpoints	coercive_field_strength	192.5	kA/m	constant
uncertainty	coercivity-catalog-midpoint	unstated	-	-	-	-
validity	coercivity-catalog-midpoint	source_catalog_grade_y30	1	1	1
validity	coercivity-catalog-midpoint	source_catalog_midpoint_used	1	1	1
validity	coercivity-catalog-midpoint	source_physical_product_identified	0	0	1
validity	coercivity-catalog-midpoint	source_product_supplier_identified	0	0	1
validity	coercivity-catalog-midpoint	source_production_lot_known	0	0	1
validity	coercivity-catalog-midpoint	source_composition_known	0	0	1
validity	coercivity-catalog-midpoint	source_sinter_process_known	0	0	1
validity	coercivity-catalog-midpoint	source_magnetic_test_temperature_known	0	0	1
validity	coercivity-catalog-midpoint	source_magnetic_test_method_known	0	0	1
validity	coercivity-catalog-midpoint	source_simulation_temperature	20	20	degC
scalar	intrinsic-coercivity-catalog-midpoint	table-ii-y30-catalog-midpoints	intrinsic_coercive_field_strength	200	kA/m	constant
uncertainty	intrinsic-coercivity-catalog-midpoint	unstated	-	-	-	-
validity	intrinsic-coercivity-catalog-midpoint	source_catalog_grade_y30	1	1	1
validity	intrinsic-coercivity-catalog-midpoint	source_catalog_midpoint_used	1	1	1
validity	intrinsic-coercivity-catalog-midpoint	source_physical_product_identified	0	0	1
validity	intrinsic-coercivity-catalog-midpoint	source_product_supplier_identified	0	0	1
validity	intrinsic-coercivity-catalog-midpoint	source_production_lot_known	0	0	1
validity	intrinsic-coercivity-catalog-midpoint	source_composition_known	0	0	1
validity	intrinsic-coercivity-catalog-midpoint	source_sinter_process_known	0	0	1
validity	intrinsic-coercivity-catalog-midpoint	source_magnetic_test_temperature_known	0	0	1
validity	intrinsic-coercivity-catalog-midpoint	source_magnetic_test_method_known	0	0	1
validity	intrinsic-coercivity-catalog-midpoint	source_simulation_temperature	20	20	degC
scalar	maximum-energy-product-catalog-midpoint	table-ii-y30-catalog-midpoints	maximum_magnetic_energy_product	28	kJ/m3	constant
uncertainty	maximum-energy-product-catalog-midpoint	unstated	-	-	-	-
validity	maximum-energy-product-catalog-midpoint	source_catalog_grade_y30	1	1	1
validity	maximum-energy-product-catalog-midpoint	source_catalog_midpoint_used	1	1	1
validity	maximum-energy-product-catalog-midpoint	source_physical_product_identified	0	0	1
validity	maximum-energy-product-catalog-midpoint	source_product_supplier_identified	0	0	1
validity	maximum-energy-product-catalog-midpoint	source_production_lot_known	0	0	1
validity	maximum-energy-product-catalog-midpoint	source_composition_known	0	0	1
validity	maximum-energy-product-catalog-midpoint	source_sinter_process_known	0	0	1
validity	maximum-energy-product-catalog-midpoint	source_magnetic_test_temperature_known	0	0	1
validity	maximum-energy-product-catalog-midpoint	source_magnetic_test_method_known	0	0	1
validity	maximum-energy-product-catalog-midpoint	source_simulation_temperature	20	20	degC
observation	equation-2-model-relative-permeability	e-magnetsuk-y30-online-grade-family-accessed-2019-product-lot-process-unspecified	Sjölund, Leijon, and Eriksson 2020 Equation 2 evaluated at the Table II Y30 remanence and maximum-energy-product midpoints	The source derives mu_r = Br squared divided by four times mu_0 times BHmax after assuming a linear second-quadrant B-H branch above the maximum-energy-product point, then assumes isotropic constant permeability because transverse data are absent. The resulting 1.0531580999909012 is a finite-element model input derived from two catalog midpoints. It is not measured recoil permeability, a minor-loop slope, a temperature-dependent recoil law, or an irreversible demagnetization boundary. The authors explicitly report that no adequate Y30 demagnetization curve was found to validate the modeled knee point
scalar	model-relative-permeability-derived	equation-2-model-relative-permeability	model_relative_permeability	1.0531580999909012	1	constant
uncertainty	model-relative-permeability-derived	unstated	-	-	-	-
validity	model-relative-permeability-derived	source_catalog_grade_y30	1	1	1
validity	model-relative-permeability-derived	source_catalog_midpoint_used	1	1	1
validity	model-relative-permeability-derived	source_physical_product_identified	0	0	1
validity	model-relative-permeability-derived	source_product_supplier_identified	0	0	1
validity	model-relative-permeability-derived	source_production_lot_known	0	0	1
validity	model-relative-permeability-derived	source_composition_known	0	0	1
validity	model-relative-permeability-derived	source_sinter_process_known	0	0	1
validity	model-relative-permeability-derived	source_magnetic_test_temperature_known	0	0	1
validity	model-relative-permeability-derived	source_magnetic_test_method_known	0	0	1
validity	model-relative-permeability-derived	source_simulation_temperature	20	20	degC
validity	model-relative-permeability-derived	source_model_mu_equation_2_derived	1	1	1
validity	model-relative-permeability-derived	source_model_mu_is_measured_recoil_mu	0	0	1
validity	model-relative-permeability-derived	source_minor_loop_recoil_data_known	0	0	1
