Repository: Dicklesworthstone/frankensim

<div align="center">
</div>

# FrankenSim

<div align="center">
</div>

FrankenSim is an active Rust source workspace for deterministic geometry, certified numerics, meshing, execution, evidence, and design-ledger infrastructure for simulation and design optimization.

The tree contains 184 `fs-*` crate directories: 164 in the native Cargo workspace
and 20 standalone workspaces listed below. They include numerical kernels,
geometry representations, meshing, physics, solvers, adjoints, optimization,
imaging, evidence, packaging and ledger implementations, together with their
contracts and tests.

The inventory numbers in this README are derived from the root workspace
manifest, each crate's declared layer metadata, and the portable tracked-input
registry in [`doc-facts-inventory.json`](doc-facts-inventory.json) by
`cargo run -p xtask -- check-docs`. The inventory includes committed paths;
the check also checks their presence in the current index. Staged removals can
therefore block this check until their inventory change lands. An RCH or archive source snapshot
without `.git` validates the same checked path set instead of counting arbitrary
filesystem dirt. Untracked files are deliberately excluded. The layer row
inventories declarations and is not, by itself, proof that every dependency
edge is valid.

<!-- BEGIN GENERATED FRANKENSIM DOC FACTS -->
| Derived repository fact | Value |
|-------------------------|-------|
| Native workspace `fs-*` crates | 164 |

# FrankenSim material seed data v1

This directory retains the human-reviewable source inputs compiled by
`xtask matdb-pack`. Generated binary packs are deliberately not committed:
the compiler must reproduce them from the pinned manifest and source record.

## Mineral processing

The matched NBS **calcite** profile adds five original reference facts and now
runs with the existing calcium, carbonate, sulfate, gypsum and water profiles
in a finite shared-calcium equilibrium. The reusable salt-assemblage owner
recomputes pH and every phase at one common final state, preserving separate
Ca/C/S accounts. The runnable example shows acid dissolving limestone while
additional gypsum forms, without spending the same calcium twice. Seven new
owner tests and five actual-source integration tests pass alongside the existing
salt regressions. See [finite limestone dissolution and gypsum formation](MINING_LIMESTONE_SULFATE.md)
for data, source identities, commands and the selected ideal-model limits.

Three matched NBS packs add **silver sulfide, thiosulfate and thiocyanate**,
with fourteen literal reference facts. The finite-inventory consumer now shares
cyanide and dissolved oxygen between gold and silver leaching and explicitly
accounts for sulfur converting free cyanide into thiocyanate. Source phases,
reaction extents and stage ordering remain explicit. See
[silver-sulfide leaching and sulfur cyanide demand](MINING_SULFUR_CYANIDE.md).

Five matched NBS source packs add **kaolinite, free Al3+, a formal silicic-acid
component, gibbsite and CuO**. Conserved clay dissolution and aluminum hydrolysis
now run with copper leaching through a finite, shared-acid inventory. Required
phase and formula-unit selectors preserve source identity; prescribed extents
remain separate from kinetics and pH. See [clay acid demand and staged aluminum
precipitation](MINING_CLAY_ACID_DEMAND.md).

The existing selection-breakage population balance now supports bounded
**grind-to-spec inversion** from an actual feed PSD. It retains original source-bin
targets, forward solutions, explicit work budgets and nominal time brackets.
Optional declared constant net power and batch mass give batch energy without
inferring a power law. See [the Austin grinding guide](MINING_AUSTIN_GRINDING.md#grind-to-a-specified-source-bin-fraction).

The [ball-mill kinetics guide](MINING_AUSTIN_GRINDING.md) adds three
experimental Assiros quartz calibrations with 24 claims for selection
frequencies, daughter distributions and the exact source size grid. They drive
the existing batch population balance under the original mill and charge
conditions, preserving unresolved fines and the source-reported PSD mismatch.

The [pyrrhotite guide](MINING_PYRRHOTITE.md) adds three matched NBS material
profiles and four conserved endpoints for FeS/Fe7S8 oxidation and ferric attack.
Finite oxidant inventories, direct proton production, standard reaction heat
and Gibbs sums retain the original mineral phase and formula-unit basis.

The [nonideal residence guide](MINING_NONIDEAL_RESIDENCE.md) adds unequal
active/stagnant tank volumes, explicit bypass and exchange during flow stops.
Its callable forward model independently accounts for outlet and retained
material through feed pulses, shutdowns, restarts and flushing.

The [sulfite-treatment guide](MINING_SULFITE_TREATMENT.md) adds four matched
NBS source profiles and seven conserved endpoints for reagent preparation,

File: data/matdb/seed-v1/stainless-301-annealed-mil-hdbk-5j/properties.tsv
frankensim.matdb-source.v1
observation	mil5j-table-2710b-annealed	AISI 301 stainless steel sheet and strip, annealed (AMS 5901, thickness <= 0.187 in); properties also applicable to AISI 302 (AMS 5516), AISI 304 (AMS 5513), and AISI 316 (AMS 5524) annealed per the table footnotes	MIL-HDBK-5J Table 2.7.1.0(b) design values, S basis (specification minimum, statistical assurance traditionally not known per the handbook's own section 9.1.6)	Room-temperature aerospace DESIGN values, not typical values: S basis means the governing specification minimum; strengths are direction-resolved (L longitudinal = rolling direction, LT long transverse) and the SI rows below convert the printed ksi values at 6.894757 MPa/ksi and the printed density 0.286 lb/in3 at 27679.9 (kg/m3)/(lb/in3) = 7916.5 kg/m3; elongation 40 percent (LT, S basis); moduli are handbook-rounded (E 29.0e3 ksi, Ec 28.0e3, G 11.2e3, mu 0.27), so the derived nu = E/2G - 1 = 0.29 differs from the printed 0.27 within handbook rounding; elevated-temperature yield-fraction rows are GRAPH-READ estimated tier from Figure 2.7.1.1.1(a) (annealed 301/302/304/304L/321/347, exposure up to 1/2 hr, percent of room-temperature Fty); no confidence semantics beyond the stated basis, so runtime uncertainty stays Unstated
scalar	tensile-ultimate-l	mil5j-table-2710b-annealed	tensile_ultimate_l_s_basis	503.3	MPa	constant
uncertainty	tensile-ultimate-l	unstated	-	-	-	-
validity	tensile-ultimate-l	temperature	294	294	K
scalar	tensile-ultimate-lt	mil5j-table-2710b-annealed	tensile_ultimate_lt_s_basis	517.1	MPa	constant
uncertainty	tensile-ultimate-lt	unstated	-	-	-	-
validity	tensile-ultimate-lt	temperature	294	294	K
scalar	tensile-yield-l	mil5j-table-2710b-annealed	tensile_yield_l_s_basis	179.3	MPa	constant
uncertainty	tensile-yield-l	unstated	-	-	-	-
validity	tensile-yield-l	temperature	294	294	K
scalar	tensile-yield-lt	mil5j-table-2710b-annealed	tensile_yield_lt_s_basis	206.8	MPa	constant
uncertainty	tensile-yield-lt	unstated	-	-	-	-
validity	tensile-yield-lt	temperature	294	294	K
scalar	compressive-yield-l	mil5j-table-2710b-annealed	compressive_yield_l_s_basis	158.6	MPa	constant
uncertainty	compressive-yield-l	unstated	-	-	-	-
validity	compressive-yield-l	temperature	294	294	K
scalar	compressive-yield-lt	mil5j-table-2710b-annealed	compressive_yield_lt_s_basis	199.9	MPa	constant
uncertainty	compressive-yield-lt	unstated	-	-	-	-
validity	compressive-yield-lt	temperature	294	294	K
scalar	shear-ultimate	mil5j-table-2710b-annealed	shear_ultimate_s_basis	344.7	MPa	constant
uncertainty	shear-ultimate	unstated	-	-	-	-
validity	shear-ultimate	temperature	294	294	K
scalar	young-modulus-l	mil5j-table-2710b-annealed	young_modulus_l	199.9	GPa	constant
uncertainty	young-modulus-l	unstated	-	-	-	-
validity	young-modulus-l	temperature	294	294	K
scalar	compression-modulus-l	mil5j-table-2710b-annealed	compression_modulus_l	193.1	GPa	constant
uncertainty	compression-modulus-l	unstated	-	-	-	-
validity	compression-modulus-l	temperature	294	294	K
scalar	shear-modulus	mil5j-table-2710b-annealed	shear_modulus	77.2	GPa	constant
uncertainty	shear-modulus	unstated	-	-	-	-
validity	shear-modulus	temperature	294	294	K
scalar	poisson-ratio	mil5j-table-2710b-annealed	poisson_ratio	0.27	1	constant
uncertainty	poisson-ratio	unstated	-	-	-	-
validity	poisson-ratio	temperature	294	294	K
scalar	density	mil5j-table-2710b-annealed	density	7916.5	kg/m3	constant
uncertainty	density	unstated	-	-	-	-
validity	density	temperature	294	294	K
scalar	elongation-lt	mil5j-table-2710b-annealed	elongation_lt_s_basis	40	%	constant
uncertainty	elongation-lt	unstated	-	-	-	-
validity	elongation-lt	temperature	294	294	K
scalar	fty-fraction-478k	mil5j-table-2710b-annealed	tensile_yield_fraction_478k	0.68	1	constant
uncertainty	fty-fraction-478k	unstated	-	-	-	-
validity	fty-fraction-478k	temperature	478	478	K
scalar	fty-fraction-589k	mil5j-table-2710b-annealed	tensile_yield_fraction_589k	0.62	1	constant
uncertainty	fty-fraction-589k	unstated	-	-	-	-
validity	fty-fraction-589k	temperature	589	589	K
scalar	fty-fraction-811k	mil5j-table-2710b-annealed	tensile_yield_fraction_811k	0.60	1	constant
uncertainty	fty-fraction-811k	unstated	-	-	-	-
validity	fty-fraction-811k	temperature	811	811	K
scalar	fty-fraction-1033k	mil5j-table-2710b-annealed	tensile_yield_fraction_1033k	0.43	1	constant
uncertainty	fty-fraction-1033k	unstated	-	-	-	-
validity	fty-fraction-1033k	temperature	1033	1033	K
